Repository: lenaicmadec/surface-interface-hub

# Surface & Interface Hub

Surface & Interface Hub is a static scientific website bringing together learning resources, a curated XPS reference database and browser-based tools for surface and interface analysis.

The project focuses mainly on X-ray photoelectron spectroscopy (XPS), solid electrolyte interphases (SEI), battery materials and related surface-analysis workflows.

## Contents

### Resources

- Battery courses and seminars
- SEI and surface-analysis teaching material
- External XPS learning and reference resources

### Interactive XPS Database

- **Search by Element** displays reference XPS and Auger lines.
- **Search by Core Level** compares reported binding energies by chemical state and displays the reference spin–orbit separation when available.
- **Search by Chemical Species** searches compounds, aliases and chemical classes, with reported peak assignments, uncertainties, references and DOI links. Source-specific calibration details are available from the chevron in each Reference cell.

The database currently contains 178 compounds and 60 literature references. The complete bibliography is provided as `database/Database-literature-references.pdf`.

### XPS Tools

- **XPS VAMAS Dataset Builder** organizes iterative acquisitions, validates compatible sums and exports clean VAMAS datasets.
- **XPS Spectrum Identification** explores survey and core-level spectra using elemental lines and curated compound references.
- **XPS Figure Builder** creates multi-panel figures from CSV data and exports PNG or SVG images.

The public tool-suite label is **XPS Tools · v0.4**.

## Running the site locally

The site loads CSV, JSON and demonstration files through HTTP requests. Do not open `index.html` directly with a `file://` address.

The simplest option on Windows is Visual Studio Code with the **Live Server** extension:

1. Open the extracted project folder in Visual Studio Code.
2. Right-click `index.html`.
3. Choose **Open with Live Server**.

Alternatively, start a basic local server from the project root:

```bash

## Reference data

The deployed database uses:

- `data/element-lines-master.csv`
- `data/compounds-core-levels-final.csv`
- `data/chemical-classes-final.csv`
- `database/Database-literature-references.pdf`

Compatible values reported for the same compound, core level and peak assignment are consolidated into a representative binding energy and uncertainty. Reference numbers, DOI values and calibration entries remain positionally aligned when several sources contribute to one consolidated value.

Published binding energies are preserved on the energy scale reported by each source and are not renormalized to a single calibration. Only reported core levels are listed; the absence of a core level does not imply its absence from a spectrum.

In Search by Chemical Species, DOI links remain visible in the main table while calibration information is disclosed on demand. In Search by Core Level, calibration is retained in copied reference data but is not added to the graph.

More information about the deployed CSV files is available in [`data/README.md`](data/README.md).

# Shared XPS data

This directory contains the curated data loaded by the Interactive XPS Database and XPS Spectrum Identification.

## Deployed files

### `element-lines-master.csv`

Reference elemental XPS and Auger lines used by Search by Element and survey-spectrum identification.

### `compounds-core-levels-final.csv`

Consolidated literature values used by Search by Core Level, Search by Chemical Species and core-level spectrum identification.

Columns:

1. `Compound`
2. `Compound name`
3. `Compound aliases`
4. `Chemical class`
5. `Core level`
6. `Binding energy (eV)`
7. `Uncertainty (eV)`
8. `Peak assignment`
9. `Reference`
10. `DOI`
11. `Calibration`

When several compatible measurements are consolidated, `Reference`, `DOI` and `Calibration` contain semicolon-separated values in the same order. Empty calibration positions must be preserved so that each entry remains associated with the correct reference.

Published binding energies are not renormalized. `Calibration` records the energy reference stated by the corresponding source when it is available.

### `chemical-classes-final.csv`

Controlled chemical-class names, aliases and associated elements used by Search by Chemical Species.

### `element-lines-master.js`

Browser-ready element-line data retained for the element search implementation.

## Bibliography

The human-readable bibliography is stored at:

```text
database/Database-literature-references.pdf
```

## Update workflow

The public compound CSV is generated from curated individual measurements maintained outside the deployed site. Compatible entries may be consolidated, but reference, DOI and calibration provenance must remain recoverable.

After replacing a data file, test the site through HTTP, for example with Visual Studio Code Live Server. Direct `file://` access cannot reliably load these files.

File: data/element-lines-master.csv (part 1 of 4)
element,transition,auger_group,line_type,energy_type,energy_eV,library,xray_source,sensitivity
Ag,MN1,MNN,Auger,KE,354.0,ALSCOF,Al Kα,1.22000002861023
Ag,MN1,MNN,Auger,KE,354.0,AUGQNT,Any,1.0
Ag,MN1,MNN,Auger,KE,358.0,10kvcrr4,Any,0.0640000030398369
Ag,MN2,MNN,Auger,KE,297.0,ALSCOF,Al Kα,0.352999985218048
Ag,MN2,MNN,Auger,KE,297.0,AUGQNT,Any,0.28999999165535
Ag,MN2,MNN,Auger,KE,353.0,10kvcrr4,Any,1.0
Ag,MN3,MNN,Auger,KE,261.0,ALSCOF,Al Kα,0.194999992847443
Ag,MN3,MNN,Auger,KE,261.0,AUGQNT,Any,0.159999996423721
Ag,MN3,MNN,Auger,KE,296.5,10kvcrr4,Any,0.493000000715256
Ag,MN4,MNN,Auger,KE,237.0,ALSCOF,Al Kα,0.0489999987185001
Ag,MN4,MNN,Auger,KE,237.0,AUGQNT,Any,0.0399999991059303
Ag,MN4,MNN,Auger,KE,260.5,10kvcrr4,Any,0.0799999982118607
Ag,MN5,MNN,Auger,KE,192.899993896484,10kvcrr4,Any,0.0430000014603138
Ag,MN5,MNN,Auger,KE,193.0,ALSCOF,Al Kα,0.0489999987185001
Ag,MN5,MNN,Auger,KE,193.0,AUGQNT,Any,0.0399999991059303
Ag,NO1,NOO,Auger,KE,49.0,ALSCOF,Al Kα,0.600000023841858
Ag,NO1,NOO,Auger,KE,49.0,AUGQNT,Any,0.0599999986588955
Ag,NO1,NOO,Auger,KE,80.0,10kvcrr4,Any,0.0130000002682209
Ag,NO2,NOO,Auger,KE,49.5,10kvcrr4,Any,0.0260000005364418
Ag,3d,,XPS,BE,371.0,ALSCOF,Al Kα,18.0400009155273
Ag,3d,,XPS,BE,371.0,ALWAGNER,Al Kα,19999980926514.0
Ag,3d,,XPS,BE,371.0,MGSCOF,Mg Kα,18.0400009155273
Ag,3d,,XPS,BE,371.0,MGWAGNER,Mg Kα,19999980926514.0
Ag,3d3/2,,XPS,BE,374.0,ALSCOF,Al Kα,7.38000011444092
Ag,3d3/2,,XPS,BE,374.0,ALWAGNER,Al Kα,2.09999990463257
Ag,3d3/2,,XPS,BE,374.0,MGSCOF,Mg Kα,7.3600001335144
Ag,3d3/2,,XPS,BE,374.0,MGWAGNER,Mg Kα,2.09999990463257
Ag,3d5/2,,XPS,BE,368.0,ALSCOF,Al Kα,10.6599998474121
Ag,3d5/2,,XPS,BE,368.0,ALWAGNER,Al Kα,3.09999990463257
Ag,3d5/2,,XPS,BE,368.0,MGSCOF,Mg Kα,10.6800003051758
Ag,3d5/2,,XPS,BE,368.0,MGWAGNER,Mg Kα,3.09999990463257
Ag,3p,,XPS,BE,588.5,ALSCOF,Al Kα,12.0900001525879
Ag,3p1/2,,XPS,BE,604.0,ALSCOF,Al Kα,4.03000020980835
Ag,3p1/2,,XPS,BE,604.0,MGSCOF,Mg Kα,3.0
Ag,3p3/2,,XPS,BE,573.0,ALSCOF,Al Kα,8.0600004196167
Ag,3p3/2,,XPS,BE,573.0,ALWAGNER,Al Kα,1.67200005054474
Ag,3p3/2,,XPS,BE,573.0,MGSCOF,Mg Kα,6.6399998664856
Ag,3p3/2,,XPS,BE,573.0,MGWAGNER,Mg Kα,1.36800003051758
Ag,3s,,XPS,BE,718.0,ALSCOF,Al Kα,2.9300000667572
Ag,3s,,XPS,BE,718.0,MGSCOF,Mg Kα,2.32999992370605
Ag,4p,,XPS,BE,58.0,ALSCOF,Al Kα,2.05999994277954
Ag,4p,,XPS,BE,58.0,MGSCOF,Mg Kα,1.73599994182587
Ag,4s,,XPS,BE,97.0,ALSCOF,Al Kα,0.643999993801117
Ag,4s,,XPS,BE,97.0,MGSCOF,Mg Kα,0.531000018119812
Al,KL1,KLL,Auger,KE,1393.0,AUGQNT,Any,0.239999994635582
Al,KL1,KLL,Auger,KE,1394.1386,10kvcrr4,Any,0.0
Al,KL2,KLL,Auger,KE,1378.0,AUGQNT,Any,0.159999996423721
Al,KL2,KLL,Auger,KE,1379.1369,10kvcrr4,Any,0.0
Al,KL3,KLL,Auger,KE,1361.0,AUGQNT,Any,0.0199999995529652
Al,KL3,KLL,Auger,KE,1362.0,10kvcrr4,Any,0.0480000004172325
Al,KL4,KLL,Auger,KE,1342.0,AUGQNT,Any,0.109999999403954
Al,KL4,KLL,Auger,KE,1343.5,10kvcrr4,Any,0.0659999996423721
Al,KL5,KLL,Auger,KE,1327.0,AUGQNT,Any,0.0500000007450581
Al,KL5,KLL,Auger,KE,1327.1319,10kvcrr4,Any,0.0
Al,LM1,LMM,Auger,KE,68.0,10kvcrr4,Any,0.444999992847443
Al,LM1,LMM,Auger,KE,83.0,AUGQNT,Any,0.0299999993294477
Al,LM2,LMM,Auger,KE,54.0,10kvcrr4,Any,0.0149999996647239
Al,LM2,LMM,Auger,KE,68.0,AUGQNT,Any,0.959999978542328
Al,LM3,LMM,Auger,KE,54.0,AUGQNT,Any,0.370000004768372
Al,2p,,XPS,BE,74.0,ALSCOF,Al Kα,0.537000000476837
Al,2p,,XPS,BE,74.0,ALWAGNER,Al Kα,0.185000002384186
Al,2p,,XPS,BE,74.0,MGSCOF,Mg Kα,0.574000000953674
Al,2p,,XPS,BE,74.0,MGWAGNER,Mg Kα,0.185000002384186
Al,2s,,XPS,BE,119.0,ALSCOF,Al Kα,0.753000020980835
Al,2s,,XPS,BE,119.0,ALWAGNER,Al Kα,0.252999991178513
Al,2s,,XPS,BE,119.0,MGSCOF,Mg Kα,0.680999994277954
Al,2s,,XPS,BE,119.0,MGWAGNER,Mg Kα,0.207000002264977
Am,4d3/2,,XPS,BE,883.0,ALSCOF,Al Kα,11.7399997711182
Am,4d3/2,,XPS,BE,883.0,MGSCOF,Mg Kα,8.43000030517578
Am,4d5/2,,XPS,BE,832.0,ALSCOF,Al Kα,18.1399993896484
Am,4d5/2,,XPS,BE,832.0,MGSCOF,Mg Kα,13.4300003051758
Am,4f5/2,,XPS,BE,463.0,ALSCOF,Al Kα,25.8700008392334
Am,4f5/2,,XPS,BE,463.0,MGSCOF,Mg Kα,24.4400005340576
Am,4f7/2,,XPS,BE,449.0,ALSCOF,Al Kα,32.9500007629395
Am,4f7/2,,XPS,BE,449.0,MGSCOF,Mg Kα,31.3500003814697
Am,5d3/2,,XPS,BE,119.0,ALSCOF,Al Kα,2.66000008583069
Am,5d3/2,,XPS,BE,119.0,MGSCOF,Mg Kα,2.0699999332428
Am,5d5/2,,XPS,BE,109.0,ALSCOF,Al Kα,3.92000007629395
Am,5d5/2,,XPS,BE,109.0,MGSCOF,Mg Kα,3.09999990463257
Am,5p3/2,,XPS,BE,216.0,ALSCOF,Al Kα,2.47000002861023
Am,5p3/2,,XPS,BE,216.0,MGSCOF,Mg Kα,1.95000004768372
Am,5s,,XPS,BE,351.0,ALSCOF,Al Kα,0.768999993801117
Am,5s,,XPS,BE,351.0,MGSCOF,Mg Kα,0.596000015735626
Am,6p1/2,,XPS,BE,31.0,ALSCOF,Al Kα,0.133000001311302
Am,6p1/2,,XPS,BE,31.0,MGSCOF,Mg Kα,0.100000001490116
Am,6p3/2,,XPS,BE,18.0,ALSCOF,Al Kα,0.391000002622604
Am,6p3/2,,XPS,BE,18.0,MGSCOF,Mg Kα,0.312999993562698
Ar,LM1,LMM,Auger,KE,212.0,ALSCOF,Al Kα,0.400000005960464
Ar,LM1,LMM,Auger,KE,212.0,AUGQNT,Any,1.0
Ar,LM2,LMM,Auger,KE,201.0,ALSCOF,Al Kα,0.109999999403954
Ar,LM2,LMM,Auger,KE,201.0,AUGQNT,Any,0.270000010728836
Ar,LM3,LMM,Auger,KE,180.0,ALSCOF,Al Kα,0.0399999991059303
Ar,LM3,LMM,Auger,KE,180.0,AUGQNT,Any,0.100000001490116
Ar,2p,,XPS,BE,242.0,ALSCOF,Al Kα,3.03999996185303
Ar,2p,,XPS,BE,242.0,ALWAGNER,Al Kα,0.959999978542328
Ar,2p,,XPS,BE,242.0,MGSCOF,Mg Kα,3.13000011444092
Ar,2p,,XPS,BE,242.0,MGWAGNER,Mg Kα,0.959999978542328
Ar,2p1/2,,XPS,BE,243.0,ALSCOF,Al Kα,1.02999997138977
Ar,2p1/2,,XPS,BE,243.0,MGSCOF,Mg Kα,1.05999994277954
Ar,2p3/2,,XPS,BE,241.0,ALSCOF,Al Kα,2.00999999046326
Ar,2p3/2,,XPS,BE,241.0,MGSCOF,Mg Kα,2.0699999332428
Ar,2s,,XPS,BE,319.0,ALSCOF,Al Kα,1.97000002861023
Ar,2s,,XPS,BE,319.0,ALWAGNER,Al Kα,0.439999997615814
Ar,2s,,XPS,BE,319.0,MGSCOF,Mg Kα,1.71000003814697
Ar,2s,,XPS,BE,319.0,MGWAGNER,Mg Kα,0.360000014305115
Ar,3s,,XPS,BE,22.0,ALSCOF,Al Kα,0.226999998092651
Ar,3s,,XPS,BE,22.0,MGSCOF,Mg Kα,0.199000000953674
As,LM1,LMM,Auger,KE,1264.1242,10kvcrr4,Any,0.0
As,LM2,LMM,Auger,KE,1250.1243,10kvcrr4,Any,0.0
As,LM3,LMM,Auger,KE,1229.1206,10kvcrr4,Any,0.395000010728836
As,LM4,LMM,Auger,KE,1213.5,10kvcrr4,Any,0.0
As,LM5,LMM,Auger,KE,1156.5,10kvcrr4,Any,0.0370000004768372
As,LM6,LMM,Auger,KE,1131.5,10kvcrr4,Any,0.0140000004321337
As,LM7,LMM,Auger,KE,1119.5,10kvcrr4,Any,0.090999998152256
As,2p1/2,,XPS,BE,1359.1357,ALSCOF,Al Kα,0.0
As,2p3/2,,XPS,BE,1326.1324,ALSCOF,Al Kα,0.0
As,2p3/2,,XPS,BE,1326.1324,ALWAGNER,Al Kα,0.0
As,3d,,XPS,BE,44.5,ALSCOF,Al Kα,1.82099997997284
As,3d,,XPS,BE,44.5,ALWAGNER,Al Kα,0.529999971389771
As,3d,,XPS,BE,44.5,MGSCOF,Mg Kα,1.97200000286102
As,3d,,XPS,BE,44.5,MGWAGNER,Mg Kα,0.529999971389771
As,3d3/2,,XPS,BE,45.0,ALSCOF,Al Kα,0.74099999666214
As,3d3/2,,XPS,BE,45.0,MGSCOF,Mg Kα,0.801999986171722
As,3d5/2,,XPS,BE,44.0,ALSCOF,Al Kα,1.08000004291534
As,3d5/2,,XPS,BE,44.0,MGSCOF,Mg Kα,1.16999995708466
As,3p,,XPS,BE,145.5,ALSCOF,Al Kα,4.07000017166138
As,3p,,XPS,BE,145.5,ALWAGNER,Al Kα,1.06700003147125
As,3p,,XPS,BE,145.5,MGSCOF,Mg Kα,3.64000010490417
As,3p,,XPS,BE,145.5,MGWAGNER,Mg Kα,0.873000025749207
As,3p1/2,,XPS,BE,148.0,ALSCOF,Al Kα,1.38999998569489
As,3p1/2,,XPS,BE,148.0,MGSCOF,Mg Kα,1.24000000953674
As,3p3/2,,XPS,BE,143.0,ALSCOF,Al Kα,2.6800000667572
As,3p3/2,,XPS,BE,143.0,MGSCOF,Mg Kα,2.40000009536743
As,3s,,XPS,BE,207.0,ALSCOF,Al Kα,1.32000005245209
As,3s,,XPS,BE,207.0,MGSCOF,Mg Kα,1.10000002384186
At,4d3/2,,XPS,BE,533.0,ALSCOF,Al Kα,9.64999961853027
At,4d3/2,,XPS,BE,533.0,MGSCOF,Mg Kα,7.42000007629395
At,4d5/2,,XPS,BE,507.0,ALSCOF,Al Kα,14.289999961853
At,4d5/2,,XPS,BE,507.0,MGSCOF,Mg Kα,11.1999998092651
At,4f,,XPS,BE,210.0,ALSCOF,Al Kα,29.3600006103516
At,4f,,XPS,BE,210.0,MGSCOF,Mg Kα,29.1499996185303
At,4p1/2,,XPS,BE,886.0,ALSCOF,Al Kα,2.03999996185303
At,4p1/2,,XPS,BE,886.0,MGSCOF,Mg Kα,1.37999999523163
At,4p3/2,,XPS,BE,740.0,ALSCOF,Al Kα,6.76999998092651
At,4p3/2,,XPS,BE,740.0,MGSCOF,Mg Kα,15000009536743.0
At,4s,,XPS,BE,1042.104,ALSCOF,Al Kα,0.55338791337984
At,4s,,XPS,BE,1042.104,MGSCOF,Mg Kα,0.0
At,5d,,XPS,BE,40.0,ALSCOF,Al Kα,3.63000011444092
At,5d,,XPS,BE,40.0,MGSCOF,Mg Kα,2.92000007629395
At,5p1/2,,XPS,BE,148.0,ALSCOF,Al Kα,0.583999991416931
At,5p1/2,,XPS,BE,148.0,MGSCOF,Mg Kα,0.439000010490417
At,5p3/2,,XPS,BE,115.0,ALSCOF,Al Kα,1.58000004291534
At,5p3/2,,XPS,BE,115.0,MGSCOF,Mg Kα,1.25999999046326
At,5s,,XPS,BE,195.0,ALSCOF,Al Kα,0.605000019073486
At,5s,,XPS,BE,195.0,MGSCOF,Mg Kα,0.477999985218048
Au,MN1,MNN,Auger,KE,1502.5,10kvcrr4,Any,0.0769999995827675
Au,MN1,MNN,Auger,KE,2101.0,AUGQNT,Any,0.0199999995529652
Au,MN2,MNN,Auger,KE,2016.0,AUGQNT,Any,0.0199999995529652
Au,MN2,MNN,Auger,KE,2102.5,10kvcrr4,Any,0.254999995231628
Au,MN3,MNN,Auger,KE,1838.0,AUGQNT,Any,0.0099999997764825
Au,MN3,MNN,Auger,KE,2018.198,10kvcrr4,Any,0.0
Au,MN4,MNN,Auger,KE,1772.0,AUGQNT,Any,0.0099999997764825
Au,MN4,MNN,Auger,KE,1927.1915,10kvcrr4,Any,0.0
Au,MN5,MNN,Auger,KE,1523.0,AUGQNT,Any,0.0099999997764825
Au,MN5,MNN,Auger,KE,1858.5,10kvcrr4,Any,0.0089999996125698
Au,MN6,MNN,Auger,KE,1830.5,10kvcrr4,Any,0.0769999995827675
Au,MN7,MNN,Auger,KE,1768.1722,10kvcrr4,Any,0.0
Au,MN8,MNN,Auger,KE,1744.5,10kvcrr4,Any,0.0
Au,MN9,MNN,Auger,KE,1587.5,10kvcrr4,Any,0.034000001847744
Au,NO1,NOO,Auger,KE,70.0,ALSCOF,Al Kα,0.409999996423721
Au,NO1,NOO,Auger,KE,70.0,AUGQNT,Any,0.409999996423721
Au,NO1,NOO,Auger,KE,255.899993896484,10kvcrr4,Any,0.017000000923872
Au,NO2,NOO,Auger,KE,43.0,AUGQNT,Any,0.200000002980232
Au,NO2,NOO,Auger,KE,239.899993896484,10kvcrr4,Any,0.129999995231628
Au,NO3,NOO,Auger,KE,199.5,10kvcrr4,Any,0.0049999998882412
Au,NO4,NOO,Auger,KE,185.0,10kvcrr4,Any,0.0089999996125698
Au,NO5,NOO,Auger,KE,163.0,10kvcrr4,Any,0.017000000923872
Au,NO6,NOO,Auger,KE,145.0,10kvcrr4,Any,0.103000000119209
Au,NO7,NOO,Auger,KE,72.5,10kvcrr4,Any,0.342999994754791
Au,4d3/2,,XPS,BE,354.0,ALSCOF,Al Kα,8.0600004196167
Au,4d3/2,,XPS,BE,354.0,MGSCOF,Mg Kα,6.42000007629395
Au,4d5/2,,XPS,BE,336.0,ALSCOF,Al Kα,11.7399997711182
Au,4d5/2,,XPS,BE,336.0,ALWAGNER,Al Kα,2.25500011444092
Au,4d5/2,,XPS,BE,336.0,MGSCOF,Mg Kα,9.0
Au,4d5/2,,XPS,BE,336.0,MGWAGNER,Mg Kα,1.84500002861023
Au,4f,,XPS,BE,87.0,ALSCOF,Al Kα,17.1200008392334
Au,4f,,XPS,BE,87.0,ALWAGNER,Al Kα,4.94999980926514
Au,4f,,XPS,BE,87.0,MGSCOF,Mg Kα,17.4699993133545
Au,4f,,XPS,BE,87.0,MGWAGNER,Mg Kα,4.94999980926514
Au,4f5/2,,XPS,BE,89.0,ALSCOF,Al Kα,7.53999996185303
Au,4f5/2,,XPS,BE,89.0,ALWAGNER,Al Kα,2.15000009536743
Au,4f5/2,,XPS,BE,89.0,MGSCOF,Mg Kα,7.67999982833862
Au,4f5/2,,XPS,BE,89.0,MGWAGNER,Mg Kα,2.15000009536743
Au,4f7/2,,XPS,BE,85.0,ALSCOF,Al Kα,9.57999992370605
Au,4f7/2,,XPS,BE,85.0,ALWAGNER,Al Kα,2.79999995231628
Au,4f7/2,,XPS,BE,85.0,MGSCOF,Mg Kα,9.78999996185303
Au,4f7/2,,XPS,BE,85.0,MGWAGNER,Mg Kα,2.79999995231628
Au,4p1/2,,XPS,BE,643.0,ALSCOF,Al Kα,2.14000010490417
Au,4p1/2,,XPS,BE,643.0,MGSCOF,Mg Kα,1.52999997138977
Au,4p3/2,,XPS,BE,547.0,ALSCOF,Al Kα,8899998664856.0
Au,4p3/2,,XPS,BE,547.0,MGSCOF,Mg Kα,4.55000019073486
Au,4s,,XPS,BE,763.0,ALSCOF,Al Kα,1.91999995708466
Au,4s,,XPS,BE,763.0,MGSCOF,Mg Kα,1.45000004768372
Au,5p1/2,,XPS,BE,75.0,ALSCOF,Al Kα,0.462999999523163
Au,5p1/2,,XPS,BE,75.0,MGSCOF,Mg Kα,0.352999985218048
Au,5p3/2,,XPS,BE,57.0,ALSCOF,Al Kα,1.10000002384186
Au,5p3/2,,XPS,BE,57.0,MGSCOF,Mg Kα,0.876999974250793
Au,5s,,XPS,BE,110.0,ALSCOF,Al Kα,0.479000002145767
Au,5s,,XPS,BE,110.0,MGSCOF,Mg Kα,0.381000012159348
B,KL1,KLL,Auger,KE,175.0,ALSCOF,Al Kα,0.0930000022053719
B,KL1,KLL,Auger,KE,175.0,AUGQNT,Any,0.129999995231628
B,1s,,XPS,BE,188.0,ALSCOF,Al Kα,0.486000001430511
B,1s,,XPS,BE,188.0,ALWAGNER,Al Kα,0.129999995231628
B,1s,,XPS,BE,188.0,MGSCOF,Mg Kα,0.492000013589859
B,1s,,XPS,BE,188.0,MGWAGNER,Mg Kα,0.129999995231628
Ba,MN1,MNN,Auger,KE,707.0,ALSCOF,Al Kα,0.0
Ba,MN1,MNN,Auger,KE,707.0,AUGQNT,Any,0.0500000007450581
Ba,MN3,MNN,Auger,KE,671.0,ALSCOF,Al Kα,2.0
Ba,MN3,MNN,Auger,KE,671.0,AUGQNT,Any,0.200000002980232
Ba,MN4,MNN,Auger,KE,592.0,ALSCOF,Al Kα,3.20000004768372
Ba,MN4,MNN,Auger,KE,592.0,AUGQNT,Any,0.319999992847443
Ba,MN5,MNN,Auger,KE,578.0,ALSCOF,Al Kα,4.80000019073486
Ba,MN5,MNN,Auger,KE,578.0,AUGQNT,Any,0.479999989271164
Ba,NO1,NOO,Auger,KE,73.0,AUGQNT,Any,0.409999996423721
Ba,NO2,NOO,Auger,KE,57.0,AUGQNT,Any,0.300000011920929
Ba,3d3/2,,XPS,BE,795.0,ALSCOF,Al Kα,17.9200000762939
Ba,3d3/2,,XPS,BE,795.0,MGSCOF,Mg Kα,17.0400009155273
Ba,3d5/2,,XPS,BE,780.0,ALSCOF,Al Kα,25.8400001525879
Ba,3d5/2,,XPS,BE,780.0,ALWAGNER,Al Kα,7.90000009536743
Ba,3d5/2,,XPS,BE,780.0,MGSCOF,Mg Kα,24.0
Ba,3d5/2,,XPS,BE,780.0,MGWAGNER,Mg Kα,7.90000009536743
Ba,3p1/2,,XPS,BE,1137.1135,ALSCOF,Al Kα,0.0
Ba,3p1/2,,XPS,BE,1137.1135,MGSCOF,Mg Kα,0.3495124736
Ba,3p3/2,,XPS,BE,1062.106,ALSCOF,Al Kα,0.0
Ba,3p3/2,,XPS,BE,1062.106,MGSCOF,Mg Kα,0.0
Ba,3s,,XPS,BE,1292.129,ALSCOF,Al Kα,0.0
Ba,4d,,XPS,BE,91.0,ALSCOF,Al Kα,8600001335144.0
Ba,4d,,XPS,BE,91.0,ALWAGNER,Al Kα,2.58500003814697
Ba,4d,,XPS,BE,91.0,MGSCOF,Mg Kα,40999984741211.0
Ba,4d,,XPS,BE,91.0,MGWAGNER,Mg Kα,2.11500000953674
Ba,4d3/2,,XPS,BE,92.0,ALSCOF,Al Kα,2.40000009536743
Ba,4d3/2,,XPS,BE,92.0,MGSCOF,Mg Kα,2.21000003814697
Ba,4d5/2,,XPS,BE,90.0,ALSCOF,Al Kα,3.46000003814697
Ba,4d5/2,,XPS,BE,90.0,MGSCOF,Mg Kα,3.20000004768372
Ba,4p1/2,,XPS,BE,192.0,ALSCOF,Al Kα,1.3400000333786
Ba,4p1/2,,XPS,BE,192.0,MGSCOF,Mg Kα,1.0900000333786
Ba,4p3/2,,XPS,BE,179.0,ALSCOF,Al Kα,2.73000001907349
Ba,4p3/2,,XPS,BE,179.0,MGSCOF,Mg Kα,2.25999999046326
Ba,4s,,XPS,BE,254.0,ALSCOF,Al Kα,1.12999999523163
Ba,4s,,XPS,BE,254.0,MGSCOF,Mg Kα,0.924000024795532
Ba,5s,,XPS,BE,23.0,ALSCOF,Al Kα,0.209999993443489
Ba,5s,,XPS,BE,23.0,MGSCOF,Mg Kα,0.17399999499321
Be,KL1,KLL,Auger,KE,101.0,ALSCOF,Al Kα,1.20000004768372
Be,KL1,KLL,Auger,KE,101.0,AUGQNT,Any,0.119999997317791
Be,KL1,KLL,Auger,KE,103.300003051758,10kvcrr4,Any,0.224000006914139
Be,KL2,KLL,Auger,KE,84.0,10kvcrr4,Any,0.0089999996125698
Be,1s,,XPS,BE,113.0,ALSCOF,Al Kα,0.194999992847443
Be,1s,,XPS,BE,113.0,ALWAGNER,Al Kα,0.0590000003576279
Be,1s,,XPS,BE,113.0,MGSCOF,Mg Kα,0.200000002980232
Be,1s,,XPS,BE,113.0,MGWAGNER,Mg Kα,0.0590000003576279
Bi,MN1,MNN,Auger,KE,2283.0,AUGQNT,Any,0.0399999991059303
Bi,MN1,MNN,Auger,KE,2344.2277,10kvcrr4,Any,0.0
Bi,MN2,MNN,Auger,KE,1983.0,AUGQNT,Any,0.0099999997764825
Bi,MN2,MNN,Auger,KE,2236.2184,10kvcrr4,Any,0.0
Bi,MN3,MNN,Auger,KE,2106.5,10kvcrr4,Any,0.0179999992251396
Bi,MN4,MNN,Auger,KE,2034.2004,10kvcrr4,Any,0.0
Bi,MN5,MNN,Auger,KE,1956.5,10kvcrr4,Any,0.0
Bi,MN6,MNN,Auger,KE,1930.5,10kvcrr4,Any,0.323000013828278
Bi,MN7,MNN,Auger,KE,1751.1707,10kvcrr4,Any,0.0750000029802322
Bi,MN8,MNN,Auger,KE,1652.1611,10kvcrr4,Any,0.0
Bi,NO1,NOO,Auger,KE,268.0,ALSCOF,Al Kα,0.100000001490116
Bi,NO1,NOO,Auger,KE,268.0,AUGQNT,Any,0.0099999997764825
Bi,NO1,NOO,Auger,KE,269.0,10kvcrr4,Any,0.188999995589256
Bi,NO2,NOO,Auger,KE,245.0,ALSCOF,Al Kα,0.200000002980232
Bi,NO2,NOO,Auger,KE,245.0,AUGQNT,Any,0.0199999995529652
Bi,NO2,NOO,Auger,KE,248.0,10kvcrr4,Any,0.0260000005364418
Bi,NO3,NOO,Auger,KE,101.0,ALSCOF,Al Kα,2.59999990463257
Bi,NO3,NOO,Auger,KE,101.0,AUGQNT,Any,0.259999990463257
Bi,NO3,NOO,Auger,KE,131.0,10kvcrr4,Any,0.0189999993890524
Bi,NO4,NOO,Auger,KE,119.5,10kvcrr4,Any,0.0010000000474974
Bi,NO5,NOO,Auger,KE,104.0,10kvcrr4,Any,0.203999996185303
Bi,NO6,NOO,Auger,KE,100.0,10kvcrr4,Any,0.0209999997168779
Bi,NO7,NOO,Auger,KE,94.5,10kvcrr4,Any,0.0020000000949949
Bi,4d3/2,,XPS,BE,467.0,ALSCOF,Al Kα,9.14000034332275
Bi,4d3/2,,XPS,BE,467.0,MGSCOF,Mg Kα,7.1100001335144
Bi,4d5/2,,XPS,BE,443.0,ALSCOF,Al Kα,13.4399995803833
Bi,4d5/2,,XPS,BE,443.0,ALWAGNER,Al Kα,2.0
Bi,4d5/2,,XPS,BE,443.0,MGSCOF,Mg Kα,10.6400003433228
Bi,4d5/2,,XPS,BE,443.0,MGWAGNER,Mg Kα,2.0
Bi,4f,,XPS,BE,161.5,ALSCOF,Al Kα,24.8299999237061
Bi,4f,,XPS,BE,161.5,ALWAGNER,Al Kα,7.40000009536743
Bi,4f,,XPS,BE,161.5,MGSCOF,Mg Kα,24.8799991607666
Bi,4f,,XPS,BE,161.5,MGWAGNER,Mg Kα,7.40000009536743
Bi,4f5/2,,XPS,BE,164.0,ALSCOF,Al Kα,10.9300003051758
Bi,4f5/2,,XPS,BE,164.0,ALWAGNER,Al Kα,3.15000009536743
Bi,4f5/2,,XPS,BE,164.0,MGSCOF,Mg Kα,10.9300003051758
Bi,4f5/2,,XPS,BE,164.0,MGWAGNER,Mg Kα,3.15000009536743
Bi,4f7/2,,XPS,BE,159.0,ALSCOF,Al Kα,13.8999996185303
Bi,4f7/2,,XPS,BE,159.0,ALWAGNER,Al Kα,4.0
Bi,4f7/2,,XPS,BE,159.0,MGSCOF,Mg Kα,13.9499998092651
Bi,4f7/2,,XPS,BE,159.0,MGWAGNER,Mg Kα,4.0
Bi,4p1/2,,XPS,BE,807.0,ALSCOF,Al Kα,2.09999990463257
Bi,4p1/2,,XPS,BE,807.0,MGSCOF,Mg Kα,1.45000004768372
Bi,4p3/2,,XPS,BE,681.0,ALSCOF,Al Kα,6.48000001907349
Bi,4p3/2,,XPS,BE,681.0,MGSCOF,Mg Kα,4.96000003814697
Bi,4s,,XPS,BE,942.0,ALSCOF,Al Kα,1.96000003814697
Bi,4s,,XPS,BE,942.0,MGSCOF,Mg Kα,1.45000004768372
Bi,5d,,XPS,BE,27.5,ALSCOF,Al Kα,3.0
Bi,5d,,XPS,BE,27.5,ALWAGNER,Al Kα,1.21000003814697
Bi,5d,,XPS,BE,27.5,MGSCOF,Mg Kα,2.43700003623962
Bi,5d,,XPS,BE,27.5,MGWAGNER,Mg Kα,0.990000009536743
Bi,5d3/2,,XPS,BE,29.0,ALSCOF,Al Kα,1.24000000953674
Bi,5d3/2,,XPS,BE,29.0,MGSCOF,Mg Kα,0.996999979019165
Bi,5d5/2,,XPS,BE,26.0,ALSCOF,Al Kα,1.75999999046326
Bi,5d5/2,,XPS,BE,26.0,MGSCOF,Mg Kα,1.44000005722046
Bi,5p1/2,,XPS,BE,120.0,ALSCOF,Al Kα,0.546000003814697
Bi,5p1/2,,XPS,BE,120.0,MGSCOF,Mg Kα,0.412000000476837
Bi,5p3/2,,XPS,BE,94.0,ALSCOF,Al Kα,1.4099999666214
Bi,5p3/2,,XPS,BE,94.0,MGSCOF,Mg Kα,1.12999999523163
Bi,5s,,XPS,BE,161.0,ALSCOF,Al Kα,0.563000023365021
Bi,5s,,XPS,BE,161.0,MGSCOF,Mg Kα,0.446000009775162
Br,LM1,LMM,Auger,KE,1442.0,AUGQNT,Any,0.0299999993294477
Br,LM2,LMM,Auger,KE,1389.0,AUGQNT,Any,0.0500000007450581
Br,LM3,LMM,Auger,KE,1285.0,AUGQNT,Any,0.0299999993294477
Br,LM4,LMM,Auger,KE,1270.0,AUGQNT,Any,0.0399999991059303
Br,LM5,LMM,Auger,KE,1318.0,AUGQNT,Any,0.0199999995529652
Br,MN1,MNN,Auger,KE,102.0,AUGQNT,Any,0.259999990463257
Br,MN2,MNN,Auger,KE,108.0,AUGQNT,Any,0.100000001490116
Br,MN3,MNN,Auger,KE,55.0,AUGQNT,Any,0.0799999982118607
Br,3d,,XPS,BE,69.5,ALSCOF,Al Kα,2.83999991416931
Br,3d,,XPS,BE,69.5,ALWAGNER,Al Kα,0.829999983310699
Br,3d,,XPS,BE,69.5,MGSCOF,Mg Kα,3.03999996185303
Br,3d,,XPS,BE,69.5,MGWAGNER,Mg Kα,0.829999983310699
Br,3d3/2,,XPS,BE,70.0,ALSCOF,Al Kα,1.1599999666214
Br,3d3/2,,XPS,BE,70.0,MGSCOF,Mg Kα,1.24000000953674
Br,3d5/2,,XPS,BE,69.0,ALSCOF,Al Kα,1.67999994754791
Br,3d5/2,,XPS,BE,69.0,MGSCOF,Mg Kα,1.79999995231628
Br,3p,,XPS,BE,185.5,ALSCOF,Al Kα,5.03000020980835
Br,3p,,XPS,BE,185.5,ALWAGNER,Al Kα,1.25399994850159
Br,3p,,XPS,BE,185.5,MGSCOF,Mg Kα,4.42000007629395
Br,3p,,XPS,BE,185.5,MGWAGNER,Mg Kα,1.02600002288818
Br,3p1/2,,XPS,BE,189.0,ALSCOF,Al Kα,1.72000002861023
Br,3p1/2,,XPS,BE,189.0,MGSCOF,Mg Kα,1.0
Br,3p3/2,,XPS,BE,182.0,ALSCOF,Al Kα,3.30999994277954
Br,3p3/2,,XPS,BE,182.0,MGSCOF,Mg Kα,2.92000007629395
Br,3s,,XPS,BE,256.0,ALSCOF,Al Kα,1.52999997138977
Br,3s,,XPS,BE,256.0,MGSCOF,Mg Kα,1.25999999046326
C,KL1,KLL,Auger,KE,266.0,ALSCOF,Al Kα,0.600000023841858
C,KL1,KLL,Auger,KE,266.0,AUGQNT,Any,0.600000023841858
C,KL1,KLL,Auger,KE,269.5,10kvcrr4,Any,0.555000007152557
C,1s,,XPS,BE,285.0,ALSCOF,Al Kα,1.0
C,1s,,XPS,BE,285.0,ALWAGNER,Al Kα,0.0
C,1s,,XPS,BE,285.0,MGSCOF,Mg Kα,1.0
C,1s,,XPS,BE,285.0,MGWAGNER,Mg Kα,0.0
Ca,LM1,LMM,Auger,KE,333.0,ALSCOF,Al Kα,1.39999997615814
Ca,LM1,LMM,Auger,KE,333.0,AUGQNT,Any,0.140000000596046
Ca,LM2,LMM,Auger,KE,298.0,ALSCOF,Al Kα,4.30000019073486
Ca,LM2,LMM,Auger,KE,298.0,AUGQNT,Any,0.430000007152557
Ca,LM3,LMM,Auger,KE,252.0,ALSCOF,Al Kα,0.800000011920929
Ca,LM3,LMM,Auger,KE,252.0,AUGQNT,Any,0.0799999982118607
Ca,2p,,XPS,BE,348.5,ALSCOF,Al Kα,5.07000017166138
Ca,2p,,XPS,BE,348.5,ALWAGNER,Al Kα,1.58000004291534
Ca,2p,,XPS,BE,348.5,MGSCOF,Mg Kα,5.13000011444092
Ca,2p,,XPS,BE,348.5,MGWAGNER,Mg Kα,1.58000004291534
Ca,2p1/2,,XPS,BE,350.0,ALSCOF,Al Kα,1.72000002861023
Ca,2p1/2,,XPS,BE,350.0,ALWAGNER,Al Kα,0.529999971389771
Ca,2p1/2,,XPS,BE,350.0,MGSCOF,Mg Kα,1.74000000953674
Ca,2p1/2,,XPS,BE,350.0,MGWAGNER,Mg Kα,0.529999971389771
Ca,2p3/2,,XPS,BE,347.0,ALSCOF,Al Kα,3.34999990463257
Ca,2p3/2,,XPS,BE,347.0,ALWAGNER,Al Kα,1.04999995231628
Ca,2p3/2,,XPS,BE,347.0,MGSCOF,Mg Kα,3.39000010490417
Ca,2p3/2,,XPS,BE,347.0,MGWAGNER,Mg Kα,1.04999995231628
Ca,2s,,XPS,BE,439.0,ALSCOF,Al Kα,2.58999991416931
Ca,2s,,XPS,BE,439.0,ALWAGNER,Al Kα,0.517000019550323
Ca,2s,,XPS,BE,439.0,MGSCOF,Mg Kα,2.21000003814697
Ca,2s,,XPS,BE,439.0,MGWAGNER,Mg Kα,0.423000007867813
Ca,3p,,XPS,BE,25.0,ALSCOF,Al Kα,0.507000029087067
Ca,3p,,XPS,BE,25.0,MGSCOF,Mg Kα,0.499000012874603
Ca,3s,,XPS,BE,44.0,ALSCOF,Al Kα,0.351000010967255
Ca,3s,,XPS,BE,44.0,MGSCOF,Mg Kα,0.305000007152557
Cd,MN1,MNN,Auger,KE,382.0,ALSCOF,Al Kα,6.19999980926514
Cd,MN1,MNN,Auger,KE,382.0,AUGQNT,Any,0.620000004768372
Cd,MN1,MNN,Auger,KE,385.0,10kvcrr4,Any,0.0839999988675117
Cd,MN2,MNN,Auger,KE,376.0,ALSCOF,Al Kα,9.0
Cd,MN2,MNN,Auger,KE,376.0,AUGQNT,Any,0.899999976158142
Cd,MN2,MNN,Auger,KE,378.0,10kvcrr4,Any,0.717999994754791
Cd,MN3,MNN,Auger,KE,350.0,ALSCOF,Al Kα,2.0
Cd,MN3,MNN,Auger,KE,350.0,AUGQNT,Any,0.200000002980232
Cd,MN3,MNN,Auger,KE,369.0,10kvcrr4,Any,0.0049999998882412
Cd,MN4,MNN,Auger,KE,315.0,10kvcrr4,Any,0.368999987840652
Cd,MN4,MNN,Auger,KE,315.0,ALSCOF,Al Kα,2.0
Cd,MN4,MNN,Auger,KE,315.0,AUGQNT,Any,0.0
Cd,MN5,MNN,Auger,KE,268.0,ALSCOF,Al Kα,1.0
Cd,MN5,MNN,Auger,KE,268.0,AUGQNT,Any,0.100000001490116
Cd,MN5,MNN,Auger,KE,280.5,10kvcrr4,Any,0.0430000014603138
Cd,NO1,NOO,Auger,KE,44.5,10kvcrr4,Any,0.0759999975562096
Cd,NO1,NOO,Auger,KE,101.0,AUGQNT,Any,0.259999990463257
Cd,3d,,XPS,BE,408.5,ALSCOF,Al Kα,20.2199993133545
Cd,3d,,XPS,BE,408.5,MGSCOF,Mg Kα,20.1299991607666
Cd,3d3/2,,XPS,BE,412.0,ALSCOF,Al Kα,8.27000045776367
Cd,3d3/2,,XPS,BE,412.0,MGSCOF,Mg Kα,8.22000026702881
Cd,3d5/2,,XPS,BE,405.0,ALSCOF,Al Kα,11.9499998092651
Cd,3d5/2,,XPS,BE,405.0,ALWAGNER,Al Kα,3.0
Cd,3d5/2,,XPS,BE,405.0,MGSCOF,Mg Kα,11.9099998474121
Cd,3d5/2,,XPS,BE,405.0,MGWAGNER,Mg Kα,3.0
Cd,3p1/2,,XPS,BE,652.0,ALSCOF,Al Kα,4.21999979019165
Cd,3p1/2,,XPS,BE,652.0,MGSCOF,Mg Kα,3.39000010490417
Cd,3p3/2,,XPS,BE,618.0,ALSCOF,Al Kα,8.0
Cd,3p3/2,,XPS,BE,618.0,ALWAGNER,Al Kα,1.75999999046326
Cd,3p3/2,,XPS,BE,618.0,MGSCOF,Mg Kα,6.96000003814697
Cd,3p3/2,,XPS,BE,618.0,MGWAGNER,Mg Kα,1.44000005722046
Cd,3s,,XPS,BE,772.0,ALSCOF,Al Kα,3.03999996185303
Cd,3s,,XPS,BE,772.0,MGSCOF,Mg Kα,2.40000009536743
Cd,4d,,XPS,BE,11.0,ALSCOF,Al Kα,1.88800001144409
Cd,4d,,XPS,BE,11.0,MGSCOF,Mg Kα,1.81700003147125
Cd,4p,,XPS,BE,68.0,ALSCOF,Al Kα,2.25200009346008
Cd,4p,,XPS,BE,68.0,MGSCOF,Mg Kα,1.89600002765656
Cd,4s,,XPS,BE,109.0,ALSCOF,Al Kα,0.691999971866608
Cd,4s,,XPS,BE,109.0,MGSCOF,Mg Kα,0.570999979972839
Ce,MN1,MNN,Auger,KE,767.0,ALSCOF,Al Kα,10.0
Ce,MN1,MNN,Auger,KE,767.0,AUGQNT,Any,0.0099999997764825
Ce,MN2,MNN,Auger,KE,752.0,ALSCOF,Al Kα,10.0
Ce,MN2,MNN,Auger,KE,752.0,AUGQNT,Any,0.0099999997764825
Ce,MN3,MNN,Auger,KE,731.0,ALSCOF,Al Kα,10.0
Ce,MN3,MNN,Auger,KE,731.0,AUGQNT,Any,0.0010000000474974
Ce,MN4,MNN,Auger,KE,654.0,ALSCOF,Al Kα,10.0
Ce,MN4,MNN,Auger,KE,654.0,AUGQNT,Any,0.0399999991059303
Ce,MN5,MNN,Auger,KE,623.0,ALSCOF,Al Kα,10.0
Ce,MN5,MNN,Auger,KE,623.0,AUGQNT,Any,0.0099999997764825
Ce,NO1,NOO,Auger,KE,82.0,AUGQNT,Any,0.170000001788139
Ce,3d,,XPS,BE,891.0,ALSCOF,Al Kα,51.6199989318848
Ce,3d,,XPS,BE,891.0,ALWAGNER,Al Kα,10.0
Ce,3d,,XPS,BE,891.0,MGWAGNER,Mg Kα,10.0
Ce,3d3/2,,XPS,BE,900.0,ALSCOF,Al Kα,21.1200008392334
Ce,3d3/2,,XPS,BE,900.0,MGSCOF,Mg Kα,19.6700000762939
Ce,3d5/2,,XPS,BE,882.0,ALSCOF,Al Kα,30.0
Ce,3d5/2,,XPS,BE,882.0,MGSCOF,Mg Kα,28.5699996948242
Ce,3p1/2,,XPS,BE,1271.1269,ALSCOF,Al Kα,0.0
Ce,3p3/2,,XPS,BE,1184.1182,ALSCOF,Al Kα,0.0
Ce,3p3/2,,XPS,BE,1184.1182,MGSCOF,Mg Kα,0.0
Ce,4d,,XPS,BE,110.0,ALSCOF,Al Kα,6.92999982833862
Ce,4d,,XPS,BE,110.0,ALWAGNER,Al Kα,2.20000004768372
Ce,4d,,XPS,BE,110.0,MGSCOF,Mg Kα,6.32000017166138
Ce,4d,,XPS,BE,110.0,MGWAGNER,Mg Kα,1.79999995231628
Ce,4d3/2,,XPS,BE,112.0,ALSCOF,Al Kα,2.83999991416931
Ce,4d3/2,,XPS,BE,112.0,MGSCOF,Mg Kα,2.57999992370605
Ce,4d5/2,,XPS,BE,108.0,ALSCOF,Al Kα,4.09000015258789
Ce,4d5/2,,XPS,BE,108.0,MGSCOF,Mg Kα,3.74000000953674
Ce,4p1/2,,XPS,BE,222.0,ALSCOF,Al Kα,1.47000002861023
Ce,4p1/2,,XPS,BE,222.0,MGSCOF,Mg Kα,1.17999994754791
Ce,4p3/2,,XPS,BE,207.0,ALSCOF,Al Kα,3.02999997138977
Ce,4p3/2,,XPS,BE,207.0,MGSCOF,Mg Kα,2.49000000953674
Ce,4s,,XPS,BE,290.0,ALSCOF,Al Kα,1.24000000953674
Ce,4s,,XPS,BE,290.0,MGSCOF,Mg Kα,1.0
Ce,5p,,XPS,BE,18.0,ALSCOF,Al Kα,0.660000026226044
Ce,5p,,XPS,BE,18.0,MGSCOF,Mg Kα,0.546000003814697
Ce,5s,,XPS,BE,37.0,ALSCOF,Al Kα,0.230000004172325
Ce,5s,,XPS,BE,37.0,MGSCOF,Mg Kα,0.188999995589256
Cl,LM1,LMM,Auger,KE,185.0,ALSCOF,Al Kα,0.0
Cl,LM1,LMM,Auger,KE,185.0,AUGQNT,Any,0.0049999998882412
Cl,LM2,LMM,Auger,KE,176.0,ALSCOF,Al Kα,1.0
Cl,LM2,LMM,Auger,KE,176.0,AUGQNT,Any,0.100000001490116
Cl,2p,,XPS,BE,200.0,ALSCOF,Al Kα,2.28500008583069
Cl,2p,,XPS,BE,200.0,ALWAGNER,Al Kα,0.730000019073486
Cl,2p,,XPS,BE,200.0,MGSCOF,Mg Kα,2.35999989509583
Cl,2p,,XPS,BE,200.0,MGWAGNER,Mg Kα,0.730000019073486
Cl,2p1/2,,XPS,BE,201.0,ALSCOF,Al Kα,0.774999976158142
Cl,2p1/2,,XPS,BE,201.0,MGSCOF,Mg Kα,0.800000011920929
Cl,2p3/2,,XPS,BE,199.0,ALSCOF,Al Kα,1.50999999046326
Cl,2p3/2,,XPS,BE,199.0,MGSCOF,Mg Kα,1.55999994277954
Cl,2s,,XPS,BE,270.0,ALSCOF,Al Kα,1.69000005722046
Cl,2s,,XPS,BE,270.0,ALWAGNER,Al Kα,0.407000005245209
Cl,2s,,XPS,BE,270.0,MGSCOF,Mg Kα,1.48000001907349
Cl,2s,,XPS,BE,270.0,MGWAGNER,Mg Kα,0.333000004291534
Cl,3s,,XPS,BE,17.0,ALSCOF,Al Kα,0.185000002384186
Cl,3s,,XPS,BE,17.0,MGSCOF,Mg Kα,0.163000002503395
Cm,4d3/2,,XPS,BE,919.0,ALSCOF,Al Kα,11.8800001144409
Cm,4d3/2,,XPS,BE,919.0,MGSCOF,Mg Kα,8.44999980926514
Cm,4d5/2,,XPS,BE,865.0,ALSCOF,Al Kα,18.4300003051758
Cm,4d5/2,,XPS,BE,865.0,MGSCOF,Mg Kα,13.5699996948242
Cm,4f5/2,,XPS,BE,487.0,ALSCOF,Al Kα,27.4500007629395
Cm,4f5/2,,XPS,BE,487.0,MGSCOF,Mg Kα,25.7999992370605
Cm,4f7/2,,XPS,BE,473.0,ALSCOF,Al Kα,34.9700012207031
Cm,4f7/2,,XPS,BE,473.0,MGSCOF,Mg Kα,33.0900001525879
Cm,5d5/2,,XPS,BE,113.0,ALSCOF,Al Kα,4.1100001335144
Cm,5d5/2,,XPS,BE,113.0,MGSCOF,Mg Kα,3.0
Cm,5p3/2,,XPS,BE,232.0,ALSCOF,Al Kα,2.55999994277954
Cm,5p3/2,,XPS,BE,232.0,MGSCOF,Mg Kα,2.01999998092651
Cm,6p1/2,,XPS,BE,32.0,ALSCOF,Al Kα,0.138999998569489
Cm,6p1/2,,XPS,BE,32.0,MGSCOF,Mg Kα,0.104000002145767
Cm,6p3/2,,XPS,BE,18.0,ALSCOF,Al Kα,0.425999999046326
Cm,6p3/2,,XPS,BE,18.0,MGSCOF,Mg Kα,0.340000003576279
Co,LM1,LMM,Auger,KE,789.0,ALSCOF,Al Kα,0.0799999982118607
Co,LM1,LMM,Auger,KE,789.0,AUGQNT,Any,0.0799999982118607
Co,LM1,LMM,Auger,KE,790.0,10kvcrr4,Any,0.0209999997168779
Co,LM2,LMM,Auger,KE,774.0,ALSCOF,Al Kα,0.519999980926514
Co,LM2,LMM,Auger,KE,774.0,AUGQNT,Any,0.519999980926514
Co,LM2,LMM,Auger,KE,774.5,10kvcrr4,Any,0.439999997615814
Co,LM3,LMM,Auger,KE,711.5,10kvcrr4,Any,0.453000009059906
Co,LM3,LMM,Auger,KE,748.0,ALSCOF,Al Kα,0.119999997317791
Co,LM3,LMM,Auger,KE,748.0,AUGQNT,Any,0.119999997317791
Co,LM4,LMM,Auger,KE,673.5,10kvcrr4,Any,0.0109999999403954
Co,LM4,LMM,Auger,KE,715.0,ALSCOF,Al Kα,0.370000004768372
Co,LM4,LMM,Auger,KE,715.0,AUGQNT,Any,0.370000004768372
Co,LM5,LMM,Auger,KE,657.0,10kvcrr4,Any,0.034000001847744
Co,LM5,LMM,Auger,KE,711.0,ALSCOF,Al Kα,0.409999996423721
Co,LM5,LMM,Auger,KE,711.0,AUGQNT,Any,0.409999996423721
Co,LM6,LMM,Auger,KE,649.5,10kvcrr4,Any,0.319999992847443
Co,LM6,LMM,Auger,KE,672.0,ALSCOF,Al Kα,0.129999995231628
Co,LM6,LMM,Auger,KE,672.0,AUGQNT,Any,0.129999995231628
Co,LM7,LMM,Auger,KE,618.0,10kvcrr4,Any,0.0199999995529652
Co,LM7,LMM,Auger,KE,649.0,ALSCOF,Al Kα,0.300000011920929
Co,LM7,LMM,Auger,KE,649.0,AUGQNT,Any,0.300000011920929
Co,LM8,LMM,Auger,KE,605.0,10kvcrr4,Any,0.0140000004321337
Co,LM8,LMM,Auger,KE,619.0,ALSCOF,Al Kα,0.109999999403954
Co,LM8,LMM,Auger,KE,619.0,AUGQNT,Any,0.109999999403954
Co,LM9,LMM,Auger,KE,607.0,ALSCOF,Al Kα,0.0599999986588955
Co,LM9,LMM,Auger,KE,607.0,AUGQNT,Any,0.0599999986588955
Co,MN1,MNN,Auger,KE,55.0,AUGQNT,Any,0.509999990463257
Co,MN1,MNN,Auger,KE,96.0,10kvcrr4,Any,0.006000000052154
Co,MN2,MNN,Auger,KE,54.0,10kvcrr4,Any,0.331000000238419
Co,2p,,XPS,BE,788.5,ALSCOF,Al Kα,19.1599998474121
Co,2p,,XPS,BE,788.5,ALWAGNER,Al Kα,3.79999995231628
Co,2p,,XPS,BE,788.5,MGWAGNER,Mg Kα,3.79999995231628
Co,2p1/2,,XPS,BE,796.0,ALSCOF,Al Kα,6.53999996185303
Co,2p1/2,,XPS,BE,796.0,ALWAGNER,Al Kα,1.29999995231628
Co,2p1/2,,XPS,BE,796.0,MGSCOF,Mg Kα,6.28000020980835
Co,2p1/2,,XPS,BE,796.0,MGWAGNER,Mg Kα,1.29999995231628
Co,2p3/2,,XPS,BE,781.0,ALSCOF,Al Kα,12.6199998855591
Co,2p3/2,,XPS,BE,781.0,ALWAGNER,Al Kα,2.0
Co,2p3/2,,XPS,BE,781.0,MGSCOF,Mg Kα,12.1999998092651
Co,2p3/2,,XPS,BE,781.0,MGWAGNER,Mg Kα,2.0
Co,2s,,XPS,BE,927.0,ALSCOF,Al Kα,4.88000011444092
Co,2s,,XPS,BE,927.0,MGSCOF,Mg Kα,3.92000007629395
Co,3p,,XPS,BE,62.0,ALSCOF,Al Kα,1.92999994754791
Co,3p,,XPS,BE,62.0,ALWAGNER,Al Kα,0.384999990463257
Co,3p,,XPS,BE,62.0,MGSCOF,Mg Kα,1.80599999427795
Co,3p,,XPS,BE,62.0,MGWAGNER,Mg Kα,0.314999997615814
Co,3p1/2,,XPS,BE,63.0,ALSCOF,Al Kα,0.660000026226044
Co,3p1/2,,XPS,BE,63.0,MGSCOF,Mg Kα,0.61599999666214
Co,3p3/2,,XPS,BE,61.0,ALSCOF,Al Kα,1.26999998092651
Co,3p3/2,,XPS,BE,61.0,MGSCOF,Mg Kα,1.19000005722046
Co,3s,,XPS,BE,103.0,ALSCOF,Al Kα,0.818000018596649
Co,3s,,XPS,BE,103.0,MGSCOF,Mg Kα,0.693000018596649
Cr,LM1,LMM,Auger,KE,570.5,10kvcrr4,Any,0.123999997973442
Cr,LM1,LMM,Auger,KE,571.0,ALSCOF,Al Kα,0.0900000035762787
Cr,LM1,LMM,Auger,KE,571.0,AUGQNT,Any,0.0900000035762787
Cr,LM2,LMM,Auger,KE,528.0,10kvcrr4,Any,0.377999991178513
Cr,LM2,LMM,Auger,KE,529.0,ALSCOF,Al Kα,0.28999999165535
Cr,LM2,LMM,Auger,KE,529.0,AUGQNT,Any,0.28999999165535
Cr,LM3,LMM,Auger,KE,489.0,ALSCOF,Al Kα,0.209999993443489
Cr,LM3,LMM,Auger,KE,489.0,AUGQNT,Any,0.209999993443489
Cr,LM3,LMM,Auger,KE,490.0,10kvcrr4,Any,0.35699999332428
Cr,LM4,LMM,Auger,KE,459.0,ALSCOF,Al Kα,0.100000001490116
Cr,LM4,LMM,Auger,KE,459.0,AUGQNT,Any,0.100000001490116
Cr,LM4,LMM,Auger,KE,481.5,10kvcrr4,Any,0.068000003695488
Cr,LM5,LMM,Auger,KE,447.0,ALSCOF,Al Kα,0.0599999986588955
Cr,LM5,LMM,Auger,KE,447.0,AUGQNT,Any,0.0599999986588955
Cr,LM5,LMM,Auger,KE,460.0,10kvcrr4,Any,0.0209999997168779
Cr,LM6,LMM,Auger,KE,448.5,10kvcrr4,Any,0.0149999996647239
Cr,MN1,MNN,Auger,KE,50.0,10kvcrr4,Any,0.0320000015199184
Cr,MN2,MNN,Auger,KE,37.5,10kvcrr4,Any,0.30799999833107
Cr,2p,,XPS,BE,581.5,ALSCOF,Al Kα,11.6700000762939
Cr,2p,,XPS,BE,581.5,ALWAGNER,Al Kα,2.29999995231628
Cr,2p,,XPS,BE,581.5,MGWAGNER,Mg Kα,2.29999995231628
Cr,2p1/2,,XPS,BE,586.0,ALSCOF,Al Kα,3.98000001907349
Cr,2p1/2,,XPS,BE,586.0,ALWAGNER,Al Kα,0.800000011920929
Cr,2p1/2,,XPS,BE,586.0,MGSCOF,Mg Kα,3.92000007629395
Cr,2p1/2,,XPS,BE,586.0,MGWAGNER,Mg Kα,0.800000011920929
Cr,2p3/2,,XPS,BE,577.0,ALSCOF,Al Kα,7.69000005722046
Cr,2p3/2,,XPS,BE,577.0,ALWAGNER,Al Kα,1.0
Cr,2p3/2,,XPS,BE,577.0,MGSCOF,Mg Kα,7.59999990463257
Cr,2p3/2,,XPS,BE,577.0,MGWAGNER,Mg Kα,1.0
Cr,2s,,XPS,BE,698.0,ALSCOF,Al Kα,3.91000008583069
Cr,2s,,XPS,BE,698.0,MGSCOF,Mg Kα,3.23000001907349
Cr,3p,,XPS,BE,45.5,ALSCOF,Al Kα,1.17299997806549
Cr,3p,,XPS,BE,45.5,ALWAGNER,Al Kα,0.231000006198883
Cr,3p,,XPS,BE,45.5,MGSCOF,Mg Kα,1.12199997901917
Cr,3p,,XPS,BE,45.5,MGWAGNER,Mg Kα,0.188999995589256
Cr,3p1/2,,XPS,BE,46.0,ALSCOF,Al Kα,0.400000005960464
Cr,3p1/2,,XPS,BE,46.0,MGSCOF,Mg Kα,0.381999999284744
Cr,3p3/2,,XPS,BE,45.0,ALSCOF,Al Kα,0.773000001907349
Cr,3p3/2,,XPS,BE,45.0,MGSCOF,Mg Kα,0.740000009536743
Cr,3s,,XPS,BE,77.0,ALSCOF,Al Kα,0.596000015735626
Cr,3s,,XPS,BE,77.0,MGSCOF,Mg Kα,0.510999977588654
Cs,MN1,MNN,Auger,KE,568.0,ALSCOF,Al Kα,0.189999997615814
Cs,MN1,MNN,Auger,KE,568.0,AUGQNT,Any,0.189999997615814
Cs,MN2,MNN,Auger,KE,571.0,ALSCOF,Al Kα,0.109999999403954
Cs,MN2,MNN,Auger,KE,571.0,AUGQNT,Any,0.109999999403954
Cs,MN3,MNN,Auger,KE,563.0,ALSCOF,Al Kα,0.230000004172325
Cs,MN3,MNN,Auger,KE,563.0,AUGQNT,Any,0.230000004172325
Cs,3d3/2,,XPS,BE,738.0,ALSCOF,Al Kα,16.4599990844727
Cs,3d3/2,,XPS,BE,738.0,MGSCOF,Mg Kα,15.8000001907349
Cs,3d5/2,,XPS,BE,724.0,ALSCOF,Al Kα,23.7600002288818
Cs,3d5/2,,XPS,BE,724.0,ALWAGNER,Al Kα,7.19999980926514
Cs,3d5/2,,XPS,BE,724.0,MGSCOF,Mg Kα,22.9300003051758
Cs,3d5/2,,XPS,BE,724.0,MGWAGNER,Mg Kα,7.19999980926514
Cs,3p1/2,,XPS,BE,1064.1062,ALSCOF,Al Kα,0.0
Cs,3p1/2,,XPS,BE,1064.1062,MGSCOF,Mg Kα,0.0
Cs,3p3/2,,XPS,BE,997.0,ALSCOF,Al Kα,11.3800001144409
Cs,3p3/2,,XPS,BE,997.0,MGSCOF,Mg Kα,8.9399995803833
Cs,3s,,XPS,BE,1216.1214,ALSCOF,Al Kα,0.0
Cs,4d,,XPS,BE,76.0,ALSCOF,Al Kα,25.0
Cs,4d,,XPS,BE,76.0,ALWAGNER,Al Kα,2.20000004768372
Cs,4d,,XPS,BE,76.0,MGSCOF,Mg Kα,4.86999988555908
Cs,4d,,XPS,BE,76.0,MGWAGNER,Mg Kα,1.79999995231628
Cs,4d3/2,,XPS,BE,77.0,ALSCOF,Al Kα,2.15000009536743
Cs,4d3/2,,XPS,BE,77.0,MGSCOF,Mg Kα,1.99000000953674
Cs,4d5/2,,XPS,BE,75.0,ALSCOF,Al Kα,3.09999990463257
Cs,4d5/2,,XPS,BE,75.0,MGSCOF,Mg Kα,2.88000011444092
Cs,4p1/2,,XPS,BE,170.0,ALSCOF,Al Kα,1.26999998092651
Cs,4p1/2,,XPS,BE,170.0,MGSCOF,Mg Kα,1.02999997138977
Cs,4p3/2,,XPS,BE,158.0,ALSCOF,Al Kα,2.55999994277954
Cs,4p3/2,,XPS,BE,158.0,MGSCOF,Mg Kα,2.11999988555908
Cs,4s,,XPS,BE,230.0,ALSCOF,Al Kα,1.08000004291534
Cs,4s,,XPS,BE,230.0,MGSCOF,Mg Kα,0.876999974250793
Cs,5s,,XPS,BE,24.0,ALSCOF,Al Kα,0.184000000357628
Cs,5s,,XPS,BE,24.0,MGSCOF,Mg Kα,0.151999995112419
Cu,LM1,LMM,Auger,KE,937.0,ALSCOF,Al Kα,0.119999997317791
Cu,LM1,LMM,Auger,KE,937.0,AUGQNT,Any,0.119999997317791
Cu,LM2,LMM,Auger,KE,918.0,ALSCOF,Al Kα,0.629999995231628
Cu,LM2,LMM,Auger,KE,918.0,AUGQNT,Any,0.629999995231628
Cu,LM2,LMM,Auger,KE,918.5,10kvcrr4,Any,0.675999999046326
Cu,LM3,LMM,Auger,KE,848.0,10kvcrr4,Any,0.0209999997168779
Cu,LM4,LMM,Auger,KE,840.0,10kvcrr4,Any,0.349999994039536
Cu,LM5,LMM,Auger,KE,839.0,ALSCOF,Al Kα,0.370000004768372
Cu,LM5,LMM,Auger,KE,839.0,AUGQNT,Any,0.370000004768372
Cu,LM6,LMM,Auger,KE,768.0,10kvcrr4,Any,0.0
Cu,LM6,LMM,Auger,KE,797.0,ALSCOF,Al Kα,0.119999997317791
Cu,LM6,LMM,Auger,KE,797.0,AUGQNT,Any,0.119999997317791
Cu,LM7,LMM,Auger,KE,730.5,10kvcrr4,Any,0.0120000001043081
Cu,LM7,LMM,Auger,KE,774.0,ALSCOF,Al Kα,0.209999993443489
Cu,LM7,LMM,Auger,KE,774.0,AUGQNT,Any,0.209999993443489
Cu,LM8,LMM,Auger,KE,718.5,10kvcrr4,Any,0.0160000007599592
Cu,LM8,LMM,Auger,KE,768.0,ALSCOF,Al Kα,0.219999998807907
Cu,LM8,LMM,Auger,KE,768.0,AUGQNT,Any,0.219999998807907
Cu,LM9,LMM,Auger,KE,731.0,ALSCOF,Al Kα,0.0700000002980232
Cu,LM9,LMM,Auger,KE,731.0,AUGQNT,Any,0.0700000002980232
Cu,MN1,MNN,Auger,KE,108.5,10kvcrr4,Any,0.0089999996125698
Cu,MN1,MNN,Auger,KE,109.0,AUGQNT,Any,0.0299999993294477
Cu,MN2,MNN,Auger,KE,63.5,10kvcrr4,Any,0.310999989509583
Cu,MN2,MNN,Auger,KE,64.0,AUGQNT,Any,0.379999995231628
Cu,MN3,MNN,Auger,KE,61.0,10kvcrr4,Any,0.0209999997168779
Cu,2p,,XPS,BE,944.0,ALSCOF,Al Kα,25.3899993896484
Cu,2p,,XPS,BE,944.0,ALWAGNER,Al Kα,6.30000019073486
Cu,2p,,XPS,BE,944.0,MGWAGNER,Mg Kα,6.30000019073486
Cu,2p1/2,,XPS,BE,954.0,ALSCOF,Al Kα,8.65999984741211
Cu,2p1/2,,XPS,BE,954.0,ALWAGNER,Al Kα,2.09999990463257
Cu,2p1/2,,XPS,BE,954.0,MGSCOF,Mg Kα,8.18000030517578
Cu,2p1/2,,XPS,BE,954.0,MGWAGNER,Mg Kα,2.09999990463257
Cu,2p3/2,,XPS,BE,934.0,ALSCOF,Al Kα,16.7299995422363
Cu,2p3/2,,XPS,BE,934.0,ALWAGNER,Al Kα,4.19999980926514
Cu,2p3/2,,XPS,BE,934.0,MGSCOF,Mg Kα,15.8699998855591
Cu,2p3/2,,XPS,BE,934.0,MGWAGNER,Mg Kα,4.19999980926514
Cu,2s,,XPS,BE,1098.1096,ALSCOF,Al Kα,0.0
Cu,2s,,XPS,BE,1098.1096,MGSCOF,Mg Kα,0.0
Cu,3p,,XPS,BE,78.0,ALSCOF,Al Kα,2.4779999256134
Cu,3p,,XPS,BE,78.0,ALWAGNER,Al Kα,0.714999973773956
Cu,3p,,XPS,BE,78.0,MGSCOF,Mg Kα,2.27900004386902
Cu,3p,,XPS,BE,78.0,MGWAGNER,Mg Kα,0.584999978542328
Cu,3p1/2,,XPS,BE,79.0,ALSCOF,Al Kα,0.84799998998642
Cu,3p1/2,,XPS,BE,79.0,MGSCOF,Mg Kα,0.778999984264374
Cu,3p3/2,,XPS,BE,77.0,ALSCOF,Al Kα,1.62999999523163
Cu,3p3/2,,XPS,BE,77.0,MGSCOF,Mg Kα,1.0
Cu,3s,,XPS,BE,124.0,ALSCOF,Al Kα,0.957000017166138
Cu,3s,,XPS,BE,124.0,MGSCOF,Mg Kα,0.805000007152557
Dy,3d3/2,,XPS,BE,1334.1332,ALSCOF,Al Kα,0.0
Dy,3d5/2,,XPS,BE,1295.1293,ALSCOF,Al Kα,0.0
Dy,4d,,XPS,BE,154.0,ALSCOF,Al Kα,11.4300003051758
Dy,4d,,XPS,BE,154.0,ALWAGNER,Al Kα,2.0
Dy,4d,,XPS,BE,154.0,MGSCOF,Mg Kα,9.92000007629395
Dy,4d,,XPS,BE,154.0,MGWAGNER,Mg Kα,2.0
Dy,4p1/2,,XPS,BE,329.0,ALSCOF,Al Kα,1.87999999523163
Dy,4p1/2,,XPS,BE,329.0,MGSCOF,Mg Kα,1.45000004768372
Dy,4p3/2,,XPS,BE,293.0,ALSCOF,Al Kα,4.11999988555908
Dy,4p3/2,,XPS,BE,293.0,ALWAGNER,Al Kα,0.600000023841858
Dy,4p3/2,,XPS,BE,293.0,MGSCOF,Mg Kα,3.29999995231628
Dy,4p3/2,,XPS,BE,293.0,MGWAGNER,Mg Kα,0.600000023841858
Dy,4s,,XPS,BE,412.0,ALSCOF,Al Kα,1.58000004291534
Dy,4s,,XPS,BE,412.0,MGSCOF,Mg Kα,1.0
Dy,5p,,XPS,BE,26.0,ALSCOF,Al Kα,0.820999979972839
Dy,5p,,XPS,BE,26.0,MGSCOF,Mg Kα,0.662999987602234
Dy,5s,,XPS,BE,63.0,ALSCOF,Al Kα,0.287000000476837
Dy,5s,,XPS,BE,63.0,MGSCOF,Mg Kα,0.23199999332428
Er,MN1,MNN,Auger,KE,1387.0,AUGQNT,Any,0.0399999991059303
Er,MN1,MNN,Auger,KE,1428.1405,10kvcrr4,Any,0.0
Er,MN2,MNN,Auger,KE,1215.0,ALSCOF,Al Kα,0.0500000007450581
Er,MN2,MNN,Auger,KE,1215.0,AUGQNT,Any,0.0500000007450581
Er,MN2,MNN,Auger,KE,1383.5,10kvcrr4,Any,0.321000009775162
Er,MN3,MNN,Auger,KE,1037.0,ALSCOF,Al Kα,0.0599999986588955
Er,MN3,MNN,Auger,KE,1037.0,AUGQNT,Any,0.0599999986588955
Er,MN3,MNN,Auger,KE,1208.5,10kvcrr4,Any,0.0
Er,MN4,MNN,Auger,KE,902.0,ALSCOF,Al Kα,0.0199999995529652
Er,MN4,MNN,Auger,KE,902.0,AUGQNT,Any,0.0199999995529652
Er,MN4,MNN,Auger,KE,1039.5,10kvcrr4,Any,0.0
Er,MN5,MNN,Auger,KE,847.0,ALSCOF,Al Kα,0.0099999997764825
Er,MN5,MNN,Auger,KE,847.0,AUGQNT,Any,0.0099999997764825
Er,MN5,MNN,Auger,KE,898.5,10kvcrr4,Any,0.0469999983906746
Er,NO1,NOO,Auger,KE,149.0,10kvcrr4,Any,0.970000028610229
Er,NO2,NOO,Auger,KE,132.0,10kvcrr4,Any,0.034000001847744
Er,4d,,XPS,BE,169.0,ALSCOF,Al Kα,12.5600004196167
Er,4d,,XPS,BE,169.0,ALWAGNER,Al Kα,2.0
Er,4d,,XPS,BE,169.0,MGSCOF,Mg Kα,10.7600002288818
Er,4d,,XPS,BE,169.0,MGWAGNER,Mg Kα,2.0
Er,4p1/2,,XPS,BE,362.0,ALSCOF,Al Kα,1.95000004768372
Er,4p1/2,,XPS,BE,362.0,MGSCOF,Mg Kα,1.49000000953674
Er,4p3/2,,XPS,BE,320.0,ALSCOF,Al Kα,4.36999988555908
Er,4p3/2,,XPS,BE,320.0,ALWAGNER,Al Kα,0.600000023841858
Er,4p3/2,,XPS,BE,320.0,MGSCOF,Mg Kα,3.48000001907349
Er,4p3/2,,XPS,BE,320.0,MGWAGNER,Mg Kα,0.600000023841858
Er,4s,,XPS,BE,451.0,ALSCOF,Al Kα,1.63999998569489
Er,4s,,XPS,BE,451.0,MGSCOF,Mg Kα,1.28999996185303
Er,5p,,XPS,BE,25.0,ALSCOF,Al Kα,0.848999977111816
Er,5p,,XPS,BE,25.0,MGSCOF,Mg Kα,0.683000028133392
Er,5s,,XPS,BE,61.0,ALSCOF,Al Kα,0.298000007867813
Er,5s,,XPS,BE,61.0,MGSCOF,Mg Kα,0.239999994635582
Eu,MN1,MNN,Auger,KE,1122.1097,10kvcrr4,Any,0.0
Eu,MN2,MNN,Auger,KE,980.5,10kvcrr4,Any,0.381000012159348
Eu,MN3,MNN,Auger,KE,845.5,10kvcrr4,Any,0.704999983310699
Eu,MN4,MNN,Auger,KE,717.0,10kvcrr4,Any,0.100000001490116
Eu,MN5,MNN,Auger,KE,697.0,10kvcrr4,Any,0.003000000026077
Eu,NO1,NOO,Auger,KE,135.0,10kvcrr4,Any,0.248999997973442
Eu,NO2,NOO,Auger,KE,120.5,10kvcrr4,Any,0.0399999991059303
Eu,NO3,NOO,Auger,KE,103.0,10kvcrr4,Any,0.127000004053116
Eu,NO4,NOO,Auger,KE,81.5,10kvcrr4,Any,0.0199999995529652
Eu,3d,,XPS,BE,1151.1149,ALSCOF,Al Kα,0.526068
Eu,3d,,XPS,BE,1151.1149,ALWAGNER,Al Kα,5.0
Eu,3d,,XPS,BE,1151.1149,MGWAGNER,Mg Kα,5.0
Eu,3d3/2,,XPS,BE,1166.1164,ALSCOF,Al Kα,0.0
Eu,3d3/2,,XPS,BE,1166.1164,MGSCOF,Mg Kα,0.55338791337984
Eu,3d5/2,,XPS,BE,1136.1134,ALSCOF,Al Kα,0.0
Eu,3d5/2,,XPS,BE,1136.1134,MGSCOF,Mg Kα,0.0
Eu,4d,,XPS,BE,136.0,ALSCOF,Al Kα,9.72999954223633
Eu,4d,,XPS,BE,136.0,ALWAGNER,Al Kα,2.20000004768372
Eu,4d,,XPS,BE,136.0,MGSCOF,Mg Kα,8.60000038146973
Eu,4d,,XPS,BE,136.0,MGWAGNER,Mg Kα,1.79999995231628
Eu,4p1/2,,XPS,BE,289.0,ALSCOF,Al Kα,1.0
Eu,4p1/2,,XPS,BE,289.0,MGSCOF,Mg Kα,1.37000000476837
Eu,4p3/2,,XPS,BE,261.0,ALSCOF,Al Kα,3.72000002861023
Eu,4p3/2,,XPS,BE,261.0,MGSCOF,Mg Kα,3.00999999046326
Eu,4s,,XPS,BE,366.0,ALSCOF,Al Kα,1.46000003814697
Eu,4s,,XPS,BE,366.0,MGSCOF,Mg Kα,1.16999995708466
Eu,5p,,XPS,BE,24.0,ALSCOF,Al Kα,0.769999980926514
Eu,5p,,XPS,BE,24.0,MGSCOF,Mg Kα,0.626999974250793
Eu,5s,,XPS,BE,34.0,ALSCOF,Al Kα,0.26800000667572
Eu,5s,,XPS,BE,34.0,MGSCOF,Mg Kα,0.218999996781349
F,KL1,KLL,Auger,KE,653.0,ALSCOF,Al Kα,0.379999995231628
F,KL1,KLL,Auger,KE,653.0,AUGQNT,Any,0.379999995231628
F,KL2,KLL,Auger,KE,626.0,ALSCOF,Al Kα,0.100000001490116
F,KL2,KLL,Auger,KE,626.0,AUGQNT,Any,0.100000001490116
F,KL3,KLL,Auger,KE,608.0,ALSCOF,Al Kα,0.0500000007450581
F,KL3,KLL,Auger,KE,608.0,AUGQNT,Any,0.0500000007450581
F,1s,,XPS,BE,686.0,ALSCOF,Al Kα,4.42999982833862
F,1s,,XPS,BE,686.0,ALWAGNER,Al Kα,1.0
F,1s,,XPS,BE,686.0,MGSCOF,Mg Kα,4.26000022888184
F,1s,,XPS,BE,686.0,MGWAGNER,Mg Kα,1.0
F,2s,,XPS,BE,30.0,ALSCOF,Al Kα,0.209999993443489
F,2s,,XPS,BE,30.0,ALWAGNER,Al Kα,0.0439999997615814
F,2s,,XPS,BE,30.0,MGSCOF,Mg Kα,0.199000000953674
F,2s,,XPS,BE,30.0,MGWAGNER,Mg Kα,0.0359999984502792
Fe,LM1,LMM,Auger,KE,716.0,ALSCOF,Al Kα,0.0599999986588955
Fe,LM1,LMM,Auger,KE,716.0,AUGQNT,Any,0.0599999986588955
Fe,LM1,LMM,Auger,KE,717.0,10kvcrr4,Any,0.0130000002682209
