Repository: lenaicmadec/surface-interface-hub

# Surface & Interface Hub

Surface & Interface Hub is a static scientific website bringing together learning resources, a curated XPS reference database and browser-based tools for surface and interface analysis.

The project focuses mainly on X-ray photoelectron spectroscopy (XPS), solid electrolyte interphases (SEI), battery materials and related surface-analysis workflows.

## Contents

### Resources

- Battery courses and seminars
- SEI and surface-analysis teaching material
- External XPS learning and reference resources

### Interactive XPS Database

- **Search by Element** displays reference XPS and Auger lines.
- **Search by Core Level** compares reported binding energies by chemical state and displays the reference spin–orbit separation when available.
- **Search by Chemical Species** searches compounds, aliases and chemical classes, with reported peak assignments, uncertainties, references and DOI links. Source-specific calibration details are available from the chevron in each Reference cell.

The database currently contains 178 compounds and 60 literature references. The complete bibliography is provided as `database/Database-literature-references.pdf`.

### XPS Tools

- **XPS VAMAS Dataset Builder** organizes iterative acquisitions, validates compatible sums and exports clean VAMAS datasets.
- **XPS Spectrum Identification** explores survey and core-level spectra using elemental lines and curated compound references.
- **XPS Figure Builder** creates multi-panel figures from CSV data and exports PNG or SVG images.

The public tool-suite label is **XPS Tools · v0.4**.

## Running the site locally

The site loads CSV, JSON and demonstration files through HTTP requests. Do not open `index.html` directly with a `file://` address.

The simplest option on Windows is Visual Studio Code with the **Live Server** extension:

1. Open the extracted project folder in Visual Studio Code.
2. Right-click `index.html`.
3. Choose **Open with Live Server**.

Alternatively, start a basic local server from the project root:

```bash

## Reference data

The deployed database uses:

- `data/element-lines-master.csv`
- `data/compounds-core-levels-final.csv`
- `data/chemical-classes-final.csv`
- `database/Database-literature-references.pdf`

Compatible values reported for the same compound, core level and peak assignment are consolidated into a representative binding energy and uncertainty. Reference numbers, DOI values and calibration entries remain positionally aligned when several sources contribute to one consolidated value.

Published binding energies are preserved on the energy scale reported by each source and are not renormalized to a single calibration. Only reported core levels are listed; the absence of a core level does not imply its absence from a spectrum.

In Search by Chemical Species, DOI links remain visible in the main table while calibration information is disclosed on demand. In Search by Core Level, calibration is retained in copied reference data but is not added to the graph.

More information about the deployed CSV files is available in [`data/README.md`](data/README.md).

# Shared XPS data

This directory contains the curated data loaded by the Interactive XPS Database and XPS Spectrum Identification.

## Deployed files

### `element-lines-master.csv`

Reference elemental XPS and Auger lines used by Search by Element and survey-spectrum identification.

### `compounds-core-levels-final.csv`

Consolidated literature values used by Search by Core Level, Search by Chemical Species and core-level spectrum identification.

Columns:

1. `Compound`
2. `Compound name`
3. `Compound aliases`
4. `Chemical class`
5. `Core level`
6. `Binding energy (eV)`
7. `Uncertainty (eV)`
8. `Peak assignment`
9. `Reference`
10. `DOI`
11. `Calibration`

When several compatible measurements are consolidated, `Reference`, `DOI` and `Calibration` contain semicolon-separated values in the same order. Empty calibration positions must be preserved so that each entry remains associated with the correct reference.

Published binding energies are not renormalized. `Calibration` records the energy reference stated by the corresponding source when it is available.

### `chemical-classes-final.csv`

Controlled chemical-class names, aliases and associated elements used by Search by Chemical Species.

### `element-lines-master.js`

Browser-ready element-line data retained for the element search implementation.

## Bibliography

The human-readable bibliography is stored at:

```text
database/Database-literature-references.pdf
```

## Update workflow

The public compound CSV is generated from curated individual measurements maintained outside the deployed site. Compatible entries may be consolidated, but reference, DOI and calibration provenance must remain recoverable.

After replacing a data file, test the site through HTTP, for example with Visual Studio Code Live Server. Direct `file://` access cannot reliably load these files.

File: data/compounds-core-levels-final.csv (part 1 of 2)
Compound,Compound name,Compound aliases,Chemical class,Core level,Binding energy (eV),Uncertainty (eV),Peak assignment,Reference,DOI,Calibration
KPF6,Potassium hexafluorophosphate,,alkali; phosphate,K 2p3/2,295.0,0.1,K⁺,1,10.1021/acsaem.1c02400,C 1s (C-C/C-H) = 285.0 eV
KPF6,Potassium hexafluorophosphate,,alkali; phosphate,F 1s,688.2,0.1,PF₆⁻,1,10.1021/acsaem.1c02400,C 1s (C-C/C-H) = 285.0 eV
KPF6,Potassium hexafluorophosphate,,alkali; phosphate,P 2p3/2,138.1,0.1,PF₆⁻,1,10.1021/acsaem.1c02400,C 1s (C-C/C-H) = 285.0 eV
NaPF6,Sodium hexafluorophosphate,,alkali; phosphate,Na 1s,1073.2,0.1,Na⁺,1,10.1021/acsaem.1c02400,C 1s (C-C/C-H) = 285.0 eV
NaPF6,Sodium hexafluorophosphate,,alkali; phosphate,F 1s,688.1,0.1,PF₆⁻,1,10.1021/acsaem.1c02400,C 1s (C-C/C-H) = 285.0 eV
NaPF6,Sodium hexafluorophosphate,,alkali; phosphate,P 2p3/2,138.2,0.1,PF₆⁻,1,10.1021/acsaem.1c02400,C 1s (C-C/C-H) = 285.0 eV
LiPF6,Lithium hexafluorophosphate,,alkali; phosphate,Li 1s,58.4,0.1,Li⁺,1,10.1021/acsaem.1c02400,C 1s (C-C/C-H) = 285.0 eV
LiPF6,Lithium hexafluorophosphate,,alkali; phosphate,F 1s,688.1,0.1,PF₆⁻,1,10.1021/acsaem.1c02400,C 1s (C-C/C-H) = 285.0 eV
LiPF6,Lithium hexafluorophosphate,,alkali; phosphate,P 2p3/2,138.3,0.1,PF₆⁻,1,10.1021/acsaem.1c02400,C 1s (C-C/C-H) = 285.0 eV
KBF4,Potassium tetrafluoroborate,,alkali; borate,K 2p3/2,294.4,0.3,K⁺,1; 51,10.1021/acsaem.1c02400; 10.1007/s10812-009-9116-z,C 1s (C-C/C-H) = 285.0 eV; C 1s (C-C/C-H) = 284.8 eV
KBF4,Potassium tetrafluoroborate,,alkali; borate,F 1s,687.9,0.2,BF₄⁻,1; 51,10.1021/acsaem.1c02400; 10.1007/s10812-009-9116-z,C 1s (C-C/C-H) = 285.0 eV; C 1s (C-C/C-H) = 284.8 eV
KBF4,Potassium tetrafluoroborate,,alkali; borate,B 1s,195.9,0.3,BF₄⁻,1; 51,10.1021/acsaem.1c02400; 10.1007/s10812-009-9116-z,C 1s (C-C/C-H) = 285.0 eV; C 1s (C-C/C-H) = 284.8 eV
NaBF4,Sodium tetrafluoroborate,,alkali; borate,Na 1s,1073.2,0.1,Na⁺,1,10.1021/acsaem.1c02400,C 1s (C-C/C-H) = 285.0 eV
NaBF4,Sodium tetrafluoroborate,,alkali; borate,F 1s,688.0,0.1,BF₄⁻,1,10.1021/acsaem.1c02400,C 1s (C-C/C-H) = 285.0 eV
NaBF4,Sodium tetrafluoroborate,,alkali; borate,B 1s,196.2,0.1,BF₄⁻,1,10.1021/acsaem.1c02400,C 1s (C-C/C-H) = 285.0 eV
LiBF4,Lithium tetrafluoroborate,,alkali; borate,Li 1s,57.7,0.1,Li⁺,1,10.1021/acsaem.1c02400,C 1s (C-C/C-H) = 285.0 eV
LiBF4,Lithium tetrafluoroborate,,alkali; borate,F 1s,688.0,0.1,BF₄⁻,1,10.1021/acsaem.1c02400,C 1s (C-C/C-H) = 285.0 eV
LiBF4,Lithium tetrafluoroborate,,alkali; borate,B 1s,196.2,0.1,BF₄⁻,1,10.1021/acsaem.1c02400,C 1s (C-C/C-H) = 285.0 eV
KFSI,Potassium bis(fluorosulfonyl)imide,,alkali; sulfonyl,K 2p3/2,293.7,0.1,K⁺,1,10.1021/acsaem.1c02400,C 1s (C-C/C-H) = 285.0 eV
KFSI,Potassium bis(fluorosulfonyl)imide,,alkali; sulfonyl,O 1s,533.4,0.1,FSI⁻,1,10.1021/acsaem.1c02400,C 1s (C-C/C-H) = 285.0 eV
KFSI,Potassium bis(fluorosulfonyl)imide,,alkali; sulfonyl,F 1s,688.1,0.1,FSI⁻,1,10.1021/acsaem.1c02400,C 1s (C-C/C-H) = 285.0 eV
KFSI,Potassium bis(fluorosulfonyl)imide,,alkali; sulfonyl,N 1s,400.0,0.1,FSI⁻,1,10.1021/acsaem.1c02400,C 1s (C-C/C-H) = 285.0 eV
KFSI,Potassium bis(fluorosulfonyl)imide,,alkali; sulfonyl,S 2p3/2,170.3,0.1,FSI⁻,1,10.1021/acsaem.1c02400,C 1s (C-C/C-H) = 285.0 eV
NaFSI,Sodium bis(fluorosulfonyl)imide,,alkali; sulfonyl,Na 1s,1072.3,0.1,Na⁺,1,10.1021/acsaem.1c02400,C 1s (C-C/C-H) = 285.0 eV
NaFSI,Sodium bis(fluorosulfonyl)imide,,alkali; sulfonyl,O 1s,533.3,0.1,FSI⁻,1,10.1021/acsaem.1c02400,C 1s (C-C/C-H) = 285.0 eV
NaFSI,Sodium bis(fluorosulfonyl)imide,,alkali; sulfonyl,F 1s,688.2,0.1,FSI⁻,1,10.1021/acsaem.1c02400,C 1s (C-C/C-H) = 285.0 eV
NaFSI,Sodium bis(fluorosulfonyl)imide,,alkali; sulfonyl,N 1s,400.1,0.1,FSI⁻,1,10.1021/acsaem.1c02400,C 1s (C-C/C-H) = 285.0 eV
NaFSI,Sodium bis(fluorosulfonyl)imide,,alkali; sulfonyl,S 2p3/2,170.4,0.1,FSI⁻,1,10.1021/acsaem.1c02400,C 1s (C-C/C-H) = 285.0 eV
LiFSI,Lithium bis(fluorosulfonyl)imide,,alkali; sulfonyl,Li 1s,56.8,0.1,Li⁺,1; 8,10.1021/acsaem.1c02400; 10.1021/ja403082s,C 1s (C-C/C-H) = 285.0 eV; C 1s (C-C/C-H) = 285.0 eV
LiFSI,Lithium bis(fluorosulfonyl)imide,,alkali; sulfonyl,O 1s,533.3,0.2,FSI⁻,1; 8,10.1021/acsaem.1c02400; 10.1021/ja403082s,C 1s (C-C/C-H) = 285.0 eV; C 1s (C-C/C-H) = 285.0 eV
LiFSI,Lithium bis(fluorosulfonyl)imide,,alkali; sulfonyl,F 1s,688.0,0.2,FSI⁻,1; 8,10.1021/acsaem.1c02400; 10.1021/ja403082s,C 1s (C-C/C-H) = 285.0 eV; C 1s (C-C/C-H) = 285.0 eV
LiFSI,Lithium bis(fluorosulfonyl)imide,,alkali; sulfonyl,N 1s,400.0,0.1,FSI⁻,1; 8,10.1021/acsaem.1c02400; 10.1021/ja403082s,C 1s (C-C/C-H) = 285.0 eV; C 1s (C-C/C-H) = 285.0 eV
LiFSI,Lithium bis(fluorosulfonyl)imide,,alkali; sulfonyl,S 2p3/2,170.3,0.1,FSI⁻,1; 8,10.1021/acsaem.1c02400; 10.1021/ja403082s,C 1s (C-C/C-H) = 285.0 eV; C 1s (C-C/C-H) = 285.0 eV
KTFSI,Potassium bis(trifluoromethanesulfonyl)imide,Potassium triflimide,alkali; sulfonyl; halogenated compound,K 2p3/2,294.2,0.1,K⁺,1,10.1021/acsaem.1c02400,C 1s (C-C/C-H) = 285.0 eV
KTFSI,Potassium bis(trifluoromethanesulfonyl)imide,Potassium triflimide,alkali; sulfonyl; halogenated compound,C 1s,293.5,0.1,TFSI⁻,1,10.1021/acsaem.1c02400,C 1s (C-C/C-H) = 285.0 eV
KTFSI,Potassium bis(trifluoromethanesulfonyl)imide,Potassium triflimide,alkali; sulfonyl; halogenated compound,O 1s,533.4,0.1,TFSI⁻,1,10.1021/acsaem.1c02400,C 1s (C-C/C-H) = 285.0 eV
KTFSI,Potassium bis(trifluoromethanesulfonyl)imide,Potassium triflimide,alkali; sulfonyl; halogenated compound,F 1s,689.2,0.1,TFSI⁻,1,10.1021/acsaem.1c02400,C 1s (C-C/C-H) = 285.0 eV
KTFSI,Potassium bis(trifluoromethanesulfonyl)imide,Potassium triflimide,alkali; sulfonyl; halogenated compound,N 1s,400.2,0.1,TFSI⁻,1,10.1021/acsaem.1c02400,C 1s (C-C/C-H) = 285.0 eV
KTFSI,Potassium bis(trifluoromethanesulfonyl)imide,Potassium triflimide,alkali; sulfonyl; halogenated compound,S 2p3/2,169.8,0.1,TFSI⁻,1,10.1021/acsaem.1c02400,C 1s (C-C/C-H) = 285.0 eV
NaTFSI,Sodium bis(trifluoromethanesulfonyl)imide,Sodium triflimide,alkali; sulfonyl; halogenated compound,Na 1s,1072.7,0.1,Na⁺,1,10.1021/acsaem.1c02400,C 1s (C-C/C-H) = 285.0 eV
NaTFSI,Sodium bis(trifluoromethanesulfonyl)imide,Sodium triflimide,alkali; sulfonyl; halogenated compound,C 1s,293.5,0.1,TFSI⁻,1,10.1021/acsaem.1c02400,C 1s (C-C/C-H) = 285.0 eV
NaTFSI,Sodium bis(trifluoromethanesulfonyl)imide,Sodium triflimide,alkali; sulfonyl; halogenated compound,O 1s,533.5,0.1,TFSI⁻,1,10.1021/acsaem.1c02400,C 1s (C-C/C-H) = 285.0 eV
NaTFSI,Sodium bis(trifluoromethanesulfonyl)imide,Sodium triflimide,alkali; sulfonyl; halogenated compound,F 1s,689.2,0.1,TFSI⁻,1,10.1021/acsaem.1c02400,C 1s (C-C/C-H) = 285.0 eV
NaTFSI,Sodium bis(trifluoromethanesulfonyl)imide,Sodium triflimide,alkali; sulfonyl; halogenated compound,N 1s,400.2,0.1,TFSI⁻,1,10.1021/acsaem.1c02400,C 1s (C-C/C-H) = 285.0 eV
NaTFSI,Sodium bis(trifluoromethanesulfonyl)imide,Sodium triflimide,alkali; sulfonyl; halogenated compound,S 2p3/2,169.9,0.1,TFSI⁻,1,10.1021/acsaem.1c02400,C 1s (C-C/C-H) = 285.0 eV
LiTFSI,Lithium bis(trifluoromethanesulfonyl)imide,Lithium triflimide,alkali; sulfonyl; halogenated compound,Li 1s,57.0,0.1,Li⁺,1,10.1021/acsaem.1c02400,C 1s (C-C/C-H) = 285.0 eV
LiTFSI,Lithium bis(trifluoromethanesulfonyl)imide,Lithium triflimide,alkali; sulfonyl; halogenated compound,C 1s,293.5,0.1,TFSI⁻,1,10.1021/acsaem.1c02400,C 1s (C-C/C-H) = 285.0 eV
LiTFSI,Lithium bis(trifluoromethanesulfonyl)imide,Lithium triflimide,alkali; sulfonyl; halogenated compound,O 1s,533.5,0.1,TFSI⁻,1,10.1021/acsaem.1c02400,C 1s (C-C/C-H) = 285.0 eV
LiTFSI,Lithium bis(trifluoromethanesulfonyl)imide,Lithium triflimide,alkali; sulfonyl; halogenated compound,F 1s,689.2,0.1,TFSI⁻,1,10.1021/acsaem.1c02400,C 1s (C-C/C-H) = 285.0 eV
LiTFSI,Lithium bis(trifluoromethanesulfonyl)imide,Lithium triflimide,alkali; sulfonyl; halogenated compound,N 1s,400.3,0.1,TFSI⁻,1,10.1021/acsaem.1c02400,C 1s (C-C/C-H) = 285.0 eV
LiTFSI,Lithium bis(trifluoromethanesulfonyl)imide,Lithium triflimide,alkali; sulfonyl; halogenated compound,S 2p3/2,170.0,0.1,TFSI⁻,1,10.1021/acsaem.1c02400,C 1s (C-C/C-H) = 285.0 eV
KF,Potassium fluoride,,alkali; fluoride,K 2p3/2,293.7,0.1,K⁺,1,10.1021/acsaem.1c02400,C 1s (C-C/C-H) = 285.0 eV
KF,Potassium fluoride,,alkali; fluoride,F 1s,684.2,0.1,F⁻,1,10.1021/acsaem.1c02400,C 1s (C-C/C-H) = 285.0 eV
NaF,Sodium fluoride,,alkali; fluoride,Na 1s,1071.2,0.1,Na⁺,1,10.1021/acsaem.1c02400,C 1s (C-C/C-H) = 285.0 eV
NaF,Sodium fluoride,,alkali; fluoride,F 1s,684.8,0.1,F⁻,1,10.1021/acsaem.1c02400,C 1s (C-C/C-H) = 285.0 eV
LiF,Lithium fluoride,,alkali; fluoride,Li 1s,56.2,0.1,Li⁺,1,10.1021/acsaem.1c02400,C 1s (C-C/C-H) = 285.0 eV
LiF,Lithium fluoride,,alkali; fluoride,F 1s,685.1,0.1,F⁻,1,10.1021/acsaem.1c02400,C 1s (C-C/C-H) = 285.0 eV
K2CO3,Potassium carbonate,,alkali; carbonate,K 2p3/2,292.4,0.3,K⁺,1; 5; 23,10.1021/acsaem.1c02400; 10.2478/BF02475578; 10.1021/acsami.4c17461,C 1s (C-C/C-H) = 285.0 eV; C 1s (C-C/C-H) = 285.0 eV; C 1s (C-C/C-H) = 285.0 eV
K2CO3,Potassium carbonate,,alkali; carbonate,C 1s,288.6,0.2,CO₃²⁻,1; 5; 23,10.1021/acsaem.1c02400; 10.2478/BF02475578; 10.1021/acsami.4c17461,C 1s (C-C/C-H) = 285.0 eV; C 1s (C-C/C-H) = 285.0 eV; C 1s (C-C/C-H) = 285.0 eV
K2CO3,Potassium carbonate,,alkali; carbonate,O 1s,530.4,0.4,CO₃²⁻,1; 5; 23,10.1021/acsaem.1c02400; 10.2478/BF02475578; 10.1021/acsami.4c17461,C 1s (C-C/C-H) = 285.0 eV; C 1s (C-C/C-H) = 285.0 eV; C 1s (C-C/C-H) = 285.0 eV
Na2CO3,Sodium carbonate,,alkali; carbonate,Na 1s,1071.0,0.1,Na⁺,1; 5,10.1021/acsaem.1c02400; 10.2478/BF02475578,C 1s (C-C/C-H) = 285.0 eV; C 1s (C-C/C-H) = 285.0 eV
Na2CO3,Sodium carbonate,,alkali; carbonate,C 1s,289.4,0.2,CO₃²⁻,1; 5,10.1021/acsaem.1c02400; 10.2478/BF02475578,C 1s (C-C/C-H) = 285.0 eV; C 1s (C-C/C-H) = 285.0 eV
Na2CO3,Sodium carbonate,,alkali; carbonate,O 1s,531.1,0.2,CO₃²⁻,1; 5,10.1021/acsaem.1c02400; 10.2478/BF02475578,C 1s (C-C/C-H) = 285.0 eV; C 1s (C-C/C-H) = 285.0 eV
Li2CO3,Lithium carbonate,,alkali; carbonate,Li 1s,55.4,0.2,Li⁺,1; 5,10.1021/acsaem.1c02400; 10.2478/BF02475578,C 1s (C-C/C-H) = 285.0 eV; C 1s (C-C/C-H) = 285.0 eV
Li2CO3,Lithium carbonate,,alkali; carbonate,C 1s,290.1,0.1,CO₃²⁻,1; 5,10.1021/acsaem.1c02400; 10.2478/BF02475578,C 1s (C-C/C-H) = 285.0 eV; C 1s (C-C/C-H) = 285.0 eV
Li2CO3,Lithium carbonate,,alkali; carbonate,O 1s,531.8,0.1,CO₃²⁻,1; 5,10.1021/acsaem.1c02400; 10.2478/BF02475578,C 1s (C-C/C-H) = 285.0 eV; C 1s (C-C/C-H) = 285.0 eV
KOH,Potassium hydroxide,Caustic potash,alkali; hydroxide,K 2p3/2,292.1,0.1,K⁺,1,10.1021/acsaem.1c02400,C 1s (C-C/C-H) = 285.0 eV
KOH,Potassium hydroxide,Caustic potash,alkali; hydroxide,O 1s,529.3,0.1,OH⁻,1,10.1021/acsaem.1c02400,C 1s (C-C/C-H) = 285.0 eV
NaOH,Sodium hydroxide,Caustic soda,alkali; hydroxide,Na 1s,1070.1,0.1,Na⁺,1,10.1021/acsaem.1c02400,C 1s (C-C/C-H) = 285.0 eV
NaOH,Sodium hydroxide,Caustic soda,alkali; hydroxide,O 1s,529.8,0.1,OH⁻,1,10.1021/acsaem.1c02400,C 1s (C-C/C-H) = 285.0 eV
LiOH,Lithium hydroxide,,alkali; hydroxide,Li 1s,54.8,0.2,Li⁺,1; 33,10.1021/acsaem.1c02400; 10.1021/cm0311269,C 1s (C-C/C-H) = 285.0 eV; C 1s (C-C/C-H) = 285.0 eV
LiOH,Lithium hydroxide,,alkali; hydroxide,O 1s,531.2,0.2,OH⁻,1; 33,10.1021/acsaem.1c02400; 10.1021/cm0311269,C 1s (C-C/C-H) = 285.0 eV; C 1s (C-C/C-H) = 285.0 eV
CH3OK,Potassium methoxide,Potassium methanolate,alkali; alcohol,K 2p3/2,292.6,0.1,K⁺,1,10.1021/acsaem.1c02400,C 1s (C-C/C-H) = 285.0 eV
CH3OK,Potassium methoxide,Potassium methanolate,alkali; alcohol,C 1s,286.1,0.1,CH₃O⁻,1,10.1021/acsaem.1c02400,C 1s (C-C/C-H) = 285.0 eV
CH3OK,Potassium methoxide,Potassium methanolate,alkali; alcohol,O 1s,531.4,0.1,CH₃O⁻,1,10.1021/acsaem.1c02400,C 1s (C-C/C-H) = 285.0 eV
CH3CH2OK,Potassium ethoxide,Potassium ethanolate,alkali; alcohol,K 2p3/2,292.7,0.1,K⁺,1,10.1021/acsaem.1c02400,C 1s (C-C/C-H) = 285.0 eV
CH3CH2OK,Potassium ethoxide,Potassium ethanolate,alkali; alcohol,C 1s,285.0,0.1,CH₃,1,10.1021/acsaem.1c02400,C 1s (C-C/C-H) = 285.0 eV
CH3CH2OK,Potassium ethoxide,Potassium ethanolate,alkali; alcohol,C 1s,286.1,0.1,CO⁻,1,10.1021/acsaem.1c02400,C 1s (C-C/C-H) = 285.0 eV
CH3CH2OK,Potassium ethoxide,Potassium ethanolate,alkali; alcohol,O 1s,531.3,0.1,CO⁻,1,10.1021/acsaem.1c02400,C 1s (C-C/C-H) = 285.0 eV
CH3CH2COOK,Potassium propionate,Potassium propanoate,alkali; carboxylic acid,K 2p3/2,292.5,0.1,K⁺,1,10.1021/acsaem.1c02400,C 1s (C-C/C-H) = 285.0 eV
CH3CH2COOK,Potassium propionate,Potassium propanoate,alkali; carboxylic acid,C 1s,285.0,0.1,"CC, CH",1,10.1021/acsaem.1c02400,C 1s (C-C/C-H) = 285.0 eV
CH3CH2COOK,Potassium propionate,Potassium propanoate,alkali; carboxylic acid,C 1s,288.1,0.1,CO₂⁻,1,10.1021/acsaem.1c02400,C 1s (C-C/C-H) = 285.0 eV
CH3CH2COOK,Potassium propionate,Potassium propanoate,alkali; carboxylic acid,O 1s,531.0,0.1,CO₂⁻,1,10.1021/acsaem.1c02400,C 1s (C-C/C-H) = 285.0 eV
K2C2O4,Potassium oxalate,Dipotassium oxalate,alkali; oxalate,K 2p3/2,292.6,0.2,K⁺,1; 23,10.1021/acsaem.1c02400; 10.1021/acsami.4c17461,C 1s (C-C/C-H) = 285.0 eV; C 1s (C-C/C-H) = 285.0 eV
K2C2O4,Potassium oxalate,Dipotassium oxalate,alkali; oxalate,C 1s,288.1,0.1,CO₂⁻,1; 23,10.1021/acsaem.1c02400; 10.1021/acsami.4c17461,C 1s (C-C/C-H) = 285.0 eV; C 1s (C-C/C-H) = 285.0 eV
K2C2O4,Potassium oxalate,Dipotassium oxalate,alkali; oxalate,O 1s,531.2,0.2,CO₂⁻,1; 23,10.1021/acsaem.1c02400; 10.1021/acsami.4c17461,C 1s (C-C/C-H) = 285.0 eV; C 1s (C-C/C-H) = 285.0 eV
CH3OCOOK,Potassium methyl carbonate,,alkali; carbonate,K 2p3/2,292.1,0.1,K⁺,1,10.1021/acsaem.1c02400,C 1s (C-C/C-H) = 285.0 eV
CH3OCOOK,Potassium methyl carbonate,,alkali; carbonate,C 1s,286.3,0.1,CO,1,10.1021/acsaem.1c02400,C 1s (C-C/C-H) = 285.0 eV
CH3OCOOK,Potassium methyl carbonate,,alkali; carbonate,C 1s,289.4,0.1,CO₃⁻,1,10.1021/acsaem.1c02400,C 1s (C-C/C-H) = 285.0 eV
CH3OCOOK,Potassium methyl carbonate,,alkali; carbonate,O 1s,531.1,0.1,CO₃⁻,1,10.1021/acsaem.1c02400,C 1s (C-C/C-H) = 285.0 eV
CH3OCOOK,Potassium methyl carbonate,,alkali; carbonate,O 1s,532.9,0.1,CO,1,10.1021/acsaem.1c02400,C 1s (C-C/C-H) = 285.0 eV
CMC,Sodium carboxymethyl cellulose,NaCMC; Sodium CMC; Carboxymethylcellulose sodium,cellulose; polymer,C 1s,286.5,0.1,CO,1,10.1021/acsaem.1c02400,C 1s (C-C/C-H) = 285.0 eV
CMC,Sodium carboxymethyl cellulose,NaCMC; Sodium CMC; Carboxymethylcellulose sodium,cellulose; polymer,C 1s,288.2,0.1,CO₂,1,10.1021/acsaem.1c02400,C 1s (C-C/C-H) = 285.0 eV
CMC,Sodium carboxymethyl cellulose,NaCMC; Sodium CMC; Carboxymethylcellulose sodium,cellulose; polymer,O 1s,531.5,0.1,CO₂,1,10.1021/acsaem.1c02400,C 1s (C-C/C-H) = 285.0 eV
CMC,Sodium carboxymethyl cellulose,NaCMC; Sodium CMC; Carboxymethylcellulose sodium,cellulose; polymer,O 1s,533.2,0.1,CO,1,10.1021/acsaem.1c02400,C 1s (C-C/C-H) = 285.0 eV
PEO,Poly(ethylene oxide),PEO; Polyethylene oxide,ether; polymer,C 1s,286.4,0.1,CO,1,10.1021/acsaem.1c02400,C 1s (C-C/C-H) = 285.0 eV
PEO,Poly(ethylene oxide),PEO; Polyethylene oxide,ether; polymer,O 1s,532.6,0.1,CO,1,10.1021/acsaem.1c02400,C 1s (C-C/C-H) = 285.0 eV
PVDF,Poly(vinylidene fluoride),PVDF,halogenated compound; polymer,C 1s,286.3,0.1,CH₂,1,10.1021/acsaem.1c02400,C 1s (C-C/C-H) = 285.0 eV
PVDF,Poly(vinylidene fluoride),PVDF,halogenated compound; polymer,C 1s,290.8,0.1,CF₂,1,10.1021/acsaem.1c02400,C 1s (C-C/C-H) = 285.0 eV
PVDF,Poly(vinylidene fluoride),PVDF,halogenated compound; polymer,F 1s,687.7,0.1,CF₂,1,10.1021/acsaem.1c02400,C 1s (C-C/C-H) = 285.0 eV
PTFE,Polytetrafluoroethylene,PTFE,halogenated compound; polymer,C 1s,292.5,0.1,CF₂,1,10.1021/acsaem.1c02400,C 1s (C-C/C-H) = 285.0 eV
PTFE,Polytetrafluoroethylene,PTFE,halogenated compound; polymer,F 1s,689.7,0.1,CF₂,1,10.1021/acsaem.1c02400,C 1s (C-C/C-H) = 285.0 eV
Graphite,Graphite,,element,C 1s,284.4,0.1,C sp²,2,10.1016/S0169-4332(00)00525-0,Graphite C 1s = 284.4 eV
Graphite,Graphite,,element,C 1s,285.0,0.1,"CC, CH",2,10.1016/S0169-4332(00)00525-0,Graphite C 1s = 284.4 eV
Graphite,Graphite,,element,C 1s,286.2,0.1,"C-OH, C-O-C",2,10.1016/S0169-4332(00)00525-0,Graphite C 1s = 284.4 eV
Graphite,Graphite,,element,C 1s,287.7,0.05,C=O,2,10.1016/S0169-4332(00)00525-0,Graphite C 1s = 284.4 eV
Graphite,Graphite,,element,C 1s,288.9,0.25,"COOH, COOR",2,10.1016/S0169-4332(00)00525-0,Graphite C 1s = 284.4 eV
Graphite,Graphite,,element,C 1s,290.5,0.15,"CO₃, π–π*",2,10.1016/S0169-4332(00)00525-0,Graphite C 1s = 284.4 eV
CH3OCO2Li,Lithium methyl carbonate,MeOCO₂Li; LMC,alkali; carbonate,Li 1s,55.5,0.2,Li⁺,3; 52,10.1021/jp051626k; 10.1038/s41557-019-0304-z,C 1s (C-C/C-H) = 285.0 eV; C 1s (C-C/C-H) = 284.8 eV
CH3OCO2Li,Lithium methyl carbonate,MeOCO₂Li; LMC,alkali; carbonate,C 1s,286.6,0.2,CO,3; 52,10.1021/jp051626k; 10.1038/s41557-019-0304-z,C 1s (C-C/C-H) = 285.0 eV; C 1s (C-C/C-H) = 284.8 eV
CH3OCO2Li,Lithium methyl carbonate,MeOCO₂Li; LMC,alkali; carbonate,C 1s,290.1,0.2,CO₃,3; 52,10.1021/jp051626k; 10.1038/s41557-019-0304-z,C 1s (C-C/C-H) = 285.0 eV; C 1s (C-C/C-H) = 284.8 eV
CH3OCO2Li,Lithium methyl carbonate,MeOCO₂Li; LMC,alkali; carbonate,O 1s,531.8,0.2,CO₃,3; 52,10.1021/jp051626k; 10.1038/s41557-019-0304-z,C 1s (C-C/C-H) = 285.0 eV; C 1s (C-C/C-H) = 284.8 eV
CH3OCO2Li,Lithium methyl carbonate,MeOCO₂Li; LMC,alkali; carbonate,O 1s,533.3,0.2,CO,3; 52,10.1021/jp051626k; 10.1038/s41557-019-0304-z,C 1s (C-C/C-H) = 285.0 eV; C 1s (C-C/C-H) = 284.8 eV
CH3CH2OCO2Li,Lithium ethyl carbonate,EtOCO₂Li,alkali; carbonate,Li 1s,55.5,0.15,Li⁺,3,10.1021/jp051626k,C 1s (C-C/C-H) = 285.0 eV
CH3CH2OCO2Li,Lithium ethyl carbonate,EtOCO₂Li,alkali; carbonate,C 1s,285.2,0.15,"CC, CH",3,10.1021/jp051626k,C 1s (C-C/C-H) = 285.0 eV
CH3CH2OCO2Li,Lithium ethyl carbonate,EtOCO₂Li,alkali; carbonate,C 1s,286.4,0.15,CO,3,10.1021/jp051626k,C 1s (C-C/C-H) = 285.0 eV
CH3CH2OCO2Li,Lithium ethyl carbonate,EtOCO₂Li,alkali; carbonate,C 1s,290.1,0.15,CO₃,3,10.1021/jp051626k,C 1s (C-C/C-H) = 285.0 eV
CH3CH2OCO2Li,Lithium ethyl carbonate,EtOCO₂Li,alkali; carbonate,O 1s,531.8,0.15,CO₃,3,10.1021/jp051626k,C 1s (C-C/C-H) = 285.0 eV
CH3CH2OCO2Li,Lithium ethyl carbonate,EtOCO₂Li,alkali; carbonate,O 1s,533.3,0.15,CO,3,10.1021/jp051626k,C 1s (C-C/C-H) = 285.0 eV
VC-Polymer,Poly(vinylene carbonate),Poly-VC; Poly(VC); poly(vinylene carbonate),carbonate; polymer,C 1s,288.0,0.15,CO,4,10.1149/1.3029674,C 1s (C-C/C-H) = 285.0 eV
VC-Polymer,Poly(vinylene carbonate),Poly-VC; Poly(VC); poly(vinylene carbonate),carbonate; polymer,C 1s,291.3,0.15,CO₃,4,10.1149/1.3029674,C 1s (C-C/C-H) = 285.0 eV
VC-Polymer,Poly(vinylene carbonate),Poly-VC; Poly(VC); poly(vinylene carbonate),carbonate; polymer,O 1s,533.0,0.15,C=O,4,10.1149/1.3029674,C 1s (C-C/C-H) = 285.0 eV
VC-Polymer,Poly(vinylene carbonate),Poly-VC; Poly(VC); poly(vinylene carbonate),carbonate; polymer,O 1s,534.7,0.15,ring CO,4,10.1149/1.3029674,C 1s (C-C/C-H) = 285.0 eV
Na2CO3,Sodium carbonate,,alkali; carbonate,Na 2s,63.0,0.1,Na⁺,5,10.2478/BF02475578,C 1s (C-C/C-H) = 285.0 eV
NaHCO3,sodium hydrogen carbonate,SODIUM BICARBONATE; Sodium hydrogen carbonate; Baking soda; Sodium hydrogencarbonate; Bicarbonate of soda,alkali; carbonate,C 1s,289.9,0.1,C(OH)O₂⁻,5,10.2478/BF02475578,C 1s (C-C/C-H) = 285.0 eV
NaHCO3,sodium hydrogen carbonate,SODIUM BICARBONATE; Sodium hydrogen carbonate; Baking soda; Sodium hydrogencarbonate; Bicarbonate of soda,alkali; carbonate,O 1s,531.6,0.1,CO₂⁻,5,10.2478/BF02475578,C 1s (C-C/C-H) = 285.0 eV
NaHCO3,sodium hydrogen carbonate,SODIUM BICARBONATE; Sodium hydrogen carbonate; Baking soda; Sodium hydrogencarbonate; Bicarbonate of soda,alkali; carbonate,O 1s,532.9,0.1,COH,5,10.2478/BF02475578,C 1s (C-C/C-H) = 285.0 eV
NaHCO3,sodium hydrogen carbonate,SODIUM BICARBONATE; Sodium hydrogen carbonate; Baking soda; Sodium hydrogencarbonate; Bicarbonate of soda,alkali; carbonate,Na 1s,1071.2,0.1,Na⁺,5,10.2478/BF02475578,C 1s (C-C/C-H) = 285.0 eV
NaHCO3,sodium hydrogen carbonate,SODIUM BICARBONATE; Sodium hydrogen carbonate; Baking soda; Sodium hydrogencarbonate; Bicarbonate of soda,alkali; carbonate,Na 2s,63.2,0.1,Na⁺,5,10.2478/BF02475578,C 1s (C-C/C-H) = 285.0 eV
KHCO3,potassium hydrogen carbonate,"Potassium bicarbonate; Potassium hydrogen carbonate; Potassium hydrogencarbonate; Monopotassium carbonate; CARBONIC ACID, MONOPOTASSIUM SALT",alkali; carbonate,C 1s,289.9,0.1,C(OH)O₂⁻,5; 22; 23,10.2478/BF02475578; 10.1039/D6LF00207B; 10.1021/acsami.4c17461,C 1s (C-C/C-H) = 285.0 eV; C 1s (C-C/C-H) = 285.0 eV; C 1s (C-C/C-H) = 285.0 eV
KHCO3,potassium hydrogen carbonate,"Potassium bicarbonate; Potassium hydrogen carbonate; Potassium hydrogencarbonate; Monopotassium carbonate; CARBONIC ACID, MONOPOTASSIUM SALT",alkali; carbonate,O 1s,531.3,0.4,CO₂⁻,5; 22; 23,10.2478/BF02475578; 10.1039/D6LF00207B; 10.1021/acsami.4c17461,C 1s (C-C/C-H) = 285.0 eV; C 1s (C-C/C-H) = 285.0 eV; C 1s (C-C/C-H) = 285.0 eV
KHCO3,potassium hydrogen carbonate,"Potassium bicarbonate; Potassium hydrogen carbonate; Potassium hydrogencarbonate; Monopotassium carbonate; CARBONIC ACID, MONOPOTASSIUM SALT",alkali; carbonate,O 1s,532.9,0.2,COH,5; 22; 23,10.2478/BF02475578; 10.1039/D6LF00207B; 10.1021/acsami.4c17461,C 1s (C-C/C-H) = 285.0 eV; C 1s (C-C/C-H) = 285.0 eV; C 1s (C-C/C-H) = 285.0 eV
KHCO3,potassium hydrogen carbonate,"Potassium bicarbonate; Potassium hydrogen carbonate; Potassium hydrogencarbonate; Monopotassium carbonate; CARBONIC ACID, MONOPOTASSIUM SALT",alkali; carbonate,K 2p3/2,292.8,0.2,K⁺,5; 22; 23,10.2478/BF02475578; 10.1039/D6LF00207B; 10.1021/acsami.4c17461,C 1s (C-C/C-H) = 285.0 eV; C 1s (C-C/C-H) = 285.0 eV; C 1s (C-C/C-H) = 285.0 eV
Rb2CO3,bis(rubidium(1+));carbonate,"Rubidium carbonate; Dirubidium carbonate; Dirubidium monocarbonate; CARBONIC ACID, DIRUBIDIUM SALT; Carbonic acid, rubidium salt (1:2)",alkali; carbonate,C 1s,288.4,0.1,CO₃²⁻,5,10.2478/BF02475578,C 1s (C-C/C-H) = 285.0 eV
Rb2CO3,bis(rubidium(1+));carbonate,"Rubidium carbonate; Dirubidium carbonate; Dirubidium monocarbonate; CARBONIC ACID, DIRUBIDIUM SALT; Carbonic acid, rubidium salt (1:2)",alkali; carbonate,O 1s,530.1,0.1,CO₃²⁻,5,10.2478/BF02475578,C 1s (C-C/C-H) = 285.0 eV
Rb2CO3,bis(rubidium(1+));carbonate,"Rubidium carbonate; Dirubidium carbonate; Dirubidium monocarbonate; CARBONIC ACID, DIRUBIDIUM SALT; Carbonic acid, rubidium salt (1:2)",alkali; carbonate,Rb 3d5/2,109.4,0.1,Rb⁺,5,10.2478/BF02475578,C 1s (C-C/C-H) = 285.0 eV
Cs2CO3,dicesium carbonate,CESIUM CARBONATE,alkali; carbonate,C 1s,288.1,0.1,CO₃²⁻,5,10.2478/BF02475578,C 1s (C-C/C-H) = 285.0 eV
Cs2CO3,dicesium carbonate,CESIUM CARBONATE,alkali; carbonate,O 1s,529.9,0.1,CO₃²⁻,5,10.2478/BF02475578,C 1s (C-C/C-H) = 285.0 eV
Cs2CO3,dicesium carbonate,CESIUM CARBONATE,alkali; carbonate,Cs 3d5/2,723.8,0.1,Cs⁺,5,10.2478/BF02475578,C 1s (C-C/C-H) = 285.0 eV
LiMn1.6Ni0.4O4,lithium manganese nickel oxide,LNMO,alkali; oxide,Mn 3p,50.0,0.15,Mn⁴⁺,6,10.1021/jp1026509,C 1s (C-C/C-H) = 285.0 eV
LiMn1.6Ni0.4O4,lithium manganese nickel oxide,LNMO,alkali; oxide,Mn 3p,48.5,0.15,Mn³⁺,6,10.1021/jp1026509,C 1s (C-C/C-H) = 285.0 eV
LiMn1.6Ni0.4O4,lithium manganese nickel oxide,LNMO,alkali; oxide,Mn 3p,62.5,0.2,shake up,6,10.1021/jp1026509,C 1s (C-C/C-H) = 285.0 eV
LiMn1.6Ni0.4O4,lithium manganese nickel oxide,LNMO,alkali; oxide,Ni 3p,67.3,0.15,Ni²⁺,6,10.1021/jp1026509,C 1s (C-C/C-H) = 285.0 eV
LiMn1.6Ni0.4O4,lithium manganese nickel oxide,LNMO,alkali; oxide,Li 1s,54.1,0.15,Li⁺,6,10.1021/jp1026509,C 1s (C-C/C-H) = 285.0 eV
LiMn1.6Ni0.4O4,lithium manganese nickel oxide,LNMO,alkali; oxide,Ni 3p,69.0,0.15,Ni⁴⁺ (ox.),6,10.1021/jp1026509,C 1s (C-C/C-H) = 285.0 eV
LiMn1.6Ni0.4O4,lithium manganese nickel oxide,LNMO,alkali; oxide,O 1s,529.9,0.15,O²⁻,6,10.1021/jp1026509,C 1s (C-C/C-H) = 285.0 eV
Li4Ti5O12,lithium titanium oxide,lithium titanate; LTO,alkali; oxide,Ti 2p3/2,458.6,0.15,Ti⁴⁺,6,10.1021/jp1026509,C 1s (C-C/C-H) = 285.0 eV
Li4Ti5O12,lithium titanium oxide,lithium titanate; LTO,alkali; oxide,Ti 2p3/2,456.8,0.15,Ti³⁺ (red.),6,10.1021/jp1026509,C 1s (C-C/C-H) = 285.0 eV
Li4Ti5O12,lithium titanium oxide,lithium titanate; LTO,alkali; oxide,Ti 3s,62.1,0.15,Ti⁴⁺,6,10.1021/jp1026509,C 1s (C-C/C-H) = 285.0 eV
Li4Ti5O12,lithium titanium oxide,lithium titanate; LTO,alkali; oxide,Li 1s,54.6,0.15,Li⁺,6,10.1021/jp1026509,C 1s (C-C/C-H) = 285.0 eV
Li4Ti5O12,lithium titanium oxide,lithium titanate; LTO,alkali; oxide,O 1s,529.9,0.15,O²⁻,6,10.1021/jp1026509,C 1s (C-C/C-H) = 285.0 eV
Li2SO4,dilithium sulfate,"Lithium sulfate; Lithium sulphate; dilithium sulfate; Sulfuric acid, dilithium salt",alkali; sulfate,S 2p3/2,169.6,0.15,SO₄²⁻,7,10.1016/S0378-7753(03)00291-X,Not reported
Na2SO4,disodium sulfate,SODIUM SULFATE; Disodium sulfate; Sodium sulfate anhydrous; Sodium sulfate,alkali; sulfate,S 2p3/2,169.4,0.15,SO₄²⁻,7,10.1016/S0378-7753(03)00291-X,Not reported
Na2SO3,disodium sulfite,SODIUM SULFITE; Disodium sulfite; Sodium sulfite anhydrous; Sodium sulphite,alkali; sulfite,S 2p3/2,167.8,0.15,SO₃²⁻,7,10.1016/S0378-7753(03)00291-X,Not reported
S,sulfur,,sulfur,S 2p3/2,164.0,0.15,S⁰,7,10.1016/S0378-7753(03)00291-X,Not reported
Na2S,disodium sulfide,Sodium sulphide; Sodium sulfuret; sodium sulfide anhydrous; sodium monosulphide,alkali; sulfide,S 2p3/2,161.4,0.15,S²⁻,7,10.1016/S0378-7753(03)00291-X,Not reported
Si,silicon,Silicon metal,IV semiconductor,Si 2p3/2,99.4,0.15,Si⁰,10,10.1103/PhysRevB.38.6084,Bulk Si 2p3/2 (ΔBE)
Si,silicon,Silicon metal,IV semiconductor,Si 2p3/2,100.4,0.15,Si⁺,10,10.1103/PhysRevB.38.6084,Bulk Si 2p3/2 (ΔBE)
Si,silicon,Silicon metal,IV semiconductor,Si 2p3/2,101.2,0.15,Si²⁺,10,10.1103/PhysRevB.38.6084,Bulk Si 2p3/2 (ΔBE)
Si,silicon,Silicon metal,IV semiconductor,Si 2p3/2,101.9,0.15,Si³⁺,10,10.1103/PhysRevB.38.6084,Bulk Si 2p3/2 (ΔBE)
Si,silicon,Silicon metal,IV semiconductor,Si 2p3/2,103.3,0.15,Si⁴⁺,10,10.1103/PhysRevB.38.6084,Bulk Si 2p3/2 (ΔBE)
SiO2,dioxosilane,SILICON DIOXIDE; Silica; Dioxosilane; Silicic anhydride; Diatomaceous silica,oxide,Si 2p3/2,103.5,0.15,SiO₂,8,10.1021/ja403082s,C 1s (C-C/C-H) = 285.0 eV
SiOxFy,Silicon oxyfluoride,,fluoride; oxide,Si 2p3/2,106.0,0.2,SiOₓFᵧ,8,10.1021/ja403082s,C 1s (C-C/C-H) = 285.0 eV
LixSi,Lithiated silicon,,alloy; intermetallic; silicide,Si 2p3/2,96.8,0.6,LiₓSi,8,10.1021/ja403082s,C 1s (C-C/C-H) = 285.0 eV
Li2SiO3,Lithium metasilicate,,alkali; silicate,Si 2p3/2,102.3,0.1,Li₂SiO₃,9,10.1021/cm2034195,C 1s (C-C/C-H) = 285.0 eV
Li4SiO4,Lithium orthosilicate,,alkali; silicate,Si 2p3/2,100.9,0.1,Li₄SiO₄,9,10.1021/cm2034195,C 1s (C-C/C-H) = 285.0 eV
Ni,nickel,nickel metal; metallic nickel; nickel particles,element,Ni 2p3/2,852.6,0.2,Ni⁰ (peak 1),11; 13; 14,10.1002/sia.3026; 10.1039/c2cp22419d; 10.1016/j.apsusc.2010.10.051,Au 4f7/2 = 83.95 eV; Au 4f7/2 = 83.95 eV; Au 4f7/2 = 83.95 eV
NiO,nickel(II) oxide,nickel monoxide; nickel oxide; nickelous oxide; oxonickel,oxide,Ni 2p3/2,853.7,0.2,Ni²⁺ (peak 1),11; 13; 14,10.1002/sia.3026; 10.1039/c2cp22419d; 10.1016/j.apsusc.2010.10.051,C 1s (C-C/C-H) = 284.8 eV; C 1s (C-C/C-H) = 284.8 eV; C 1s (C-C/C-H) = 284.8 eV
NiO,nickel(II) oxide,nickel monoxide; nickel oxide; nickelous oxide; oxonickel,oxide,O 1s,529.3,0.05,O²⁻,11; 14,10.1002/sia.3026; 10.1016/j.apsusc.2010.10.051,C 1s (C-C/C-H) = 284.8 eV; C 1s (C-C/C-H) = 284.8 eV
Ni(OH)2,nickel(II) hydroxide,nickel hydroxide; nickel dihydroxide; nickelous hydroxide,hydroxide,Ni 2p3/2,854.9,0.15,Ni²⁺ (peak 1),11; 14,10.1002/sia.3026; 10.1016/j.apsusc.2010.10.051,C 1s (C-C/C-H) = 284.8 eV; C 1s (C-C/C-H) = 284.8 eV
Ni(OH)2,nickel(II) hydroxide,nickel hydroxide; nickel dihydroxide; nickelous hydroxide,hydroxide,O 1s,530.9,0.1,OH⁻,11; 14,10.1002/sia.3026; 10.1016/j.apsusc.2010.10.051,C 1s (C-C/C-H) = 284.8 eV; C 1s (C-C/C-H) = 284.8 eV
γ-NiOOH,gamma nickel oxyhydroxide,gamma-NiOOH; γ-nickel oxyhydroxide; nickel oxyhydroxide; nickel(III) oxide hydroxide,oxide; hydroxide,Ni 2p3/2,854.6,0.1,Ni³⁺ (peak 1),12; 14,10.1016/j.susc.2006.01.041; 10.1016/j.apsusc.2010.10.051,C 1s = 284.8 eV; C 1s (C-C/C-H) = 284.8 eV
β-NiOOH,beta nickel oxyhydroxide,beta-NiOOH; β-nickel oxyhydroxide; nickel oxyhydroxide; nickel(III) oxide hydroxide,oxide; hydroxide,Ni 2p3/2,854.6,0.1,Ni³⁺ (peak 1),12; 14,10.1016/j.susc.2006.01.041; 10.1016/j.apsusc.2010.10.051,C 1s = 284.8 eV; C 1s (C-C/C-H) = 284.8 eV
β-NiOOH,beta nickel oxyhydroxide,beta-NiOOH; β-nickel oxyhydroxide; nickel oxyhydroxide; nickel(III) oxide hydroxide,oxide; hydroxide,Ni 2p3/2,854.9,0.1,Ni²⁺ (peak 1),12; 14,10.1016/j.susc.2006.01.041; 10.1016/j.apsusc.2010.10.051,C 1s = 284.8 eV; C 1s (C-C/C-H) = 284.8 eV
NiF2,difluoronickel,NICKEL FLUORIDE; difluoronickel; Nickel difluoride; Nickelous fluoride; Nickel(II) fluoride (1:2),fluoride,Ni 2p3/2,858.1,0.1,Ni²⁺ (peak 1),13,10.1039/c2cp22419d,F 1s = 685.23 eV
NiF2,difluoronickel,NICKEL FLUORIDE; difluoronickel; Nickel difluoride; Nickelous fluoride; Nickel(II) fluoride (1:2),fluoride,F 1s,685.2,0.1,F⁻,13,10.1039/c2cp22419d,F 1s = 685.23 eV
NiCl2,dichloronickel,NICKEL CHLORIDE; Nickel(II) chloride; Nickel dichloride; dichloronickel; Nickelous chloride,chloride,Ni 2p3/2,856.8,0.1,Ni²⁺ (peak 1),13,10.1039/c2cp22419d,C 1s (C-C/C-H) = 284.8 eV
NiCl2,dichloronickel,NICKEL CHLORIDE; Nickel(II) chloride; Nickel dichloride; dichloronickel; Nickelous chloride,chloride,Cl 2p3/2,199.9,0.1,Cl⁻,13,10.1039/c2cp22419d,C 1s (C-C/C-H) = 284.8 eV
NiBr2,dibromonickel,Nickel(II) bromide; Dibromonickel; Nickel dibromide; Nickelous bromide; Br2Ni,bromide,Ni 2p3/2,855.2,0.1,Ni²⁺ (peak 1),13,10.1039/c2cp22419d,C 1s (C-C/C-H) = 284.8 eV
NiBr2,dibromonickel,Nickel(II) bromide; Dibromonickel; Nickel dibromide; Nickelous bromide; Br2Ni,bromide,Br 3d5/2,69.2,0.1,Br⁻,13,10.1039/c2cp22419d,C 1s (C-C/C-H) = 284.8 eV
NiI2,Nickel(II) iodide,,iodide,Ni 2p3/2,854.5,0.1,Ni²⁺ (peak 1),13,10.1039/c2cp22419d,C 1s (C-C/C-H) = 284.8 eV
NiI2,Nickel(II) iodide,,iodide,I 3d5/2,619.5,0.1,I⁻,13,10.1039/c2cp22419d,C 1s (C-C/C-H) = 284.8 eV
Cr,chromium,chromium metal,element,Cr 2p3/2,574.2,0.1,Cr⁰ (peak 1),14,10.1016/j.apsusc.2010.10.051,Au 4f7/2 = 83.95 eV
Cr2O3,chromium(III) oxide,chromia; eskolaite; chromium sesquioxide,oxide,Cr 2p3/2,575.7,0.1,Cr³⁺ (peak 1),14,10.1016/j.apsusc.2010.10.051,C 1s (C-C/C-H) = 284.8 eV
Cr2O3,chromium(III) oxide,chromia; eskolaite; chromium sesquioxide,oxide,O 1s,530.0,0.15,O²⁻,14,10.1016/j.apsusc.2010.10.051,C 1s (C-C/C-H) = 284.8 eV
Cr(OH)3,chromium(III) hydroxide,chromium hydroxide; chromic hydroxide,hydroxide,Cr 2p3/2,577.3,0.1,Cr³⁺ (peak 1),14,10.1016/j.apsusc.2010.10.051,C 1s (C-C/C-H) = 284.8 eV
Cr(OH)3,chromium(III) hydroxide,chromium hydroxide; chromic hydroxide,hydroxide,O 1s,531.7,0.1,OH⁻,14,10.1016/j.apsusc.2010.10.051,C 1s (C-C/C-H) = 284.8 eV
CrO3,chromium(VI) oxide,chromium trioxide; chromic anhydride,oxide,Cr 2p3/2,579.6,0.1,Cr⁶⁺ (peak 1),14,10.1016/j.apsusc.2010.10.051,C 1s (C-C/C-H) = 284.8 eV
CrO3,chromium(VI) oxide,chromium trioxide; chromic anhydride,oxide,O 1s,530.4,0.05,O²⁻,14,10.1016/j.apsusc.2010.10.051,C 1s (C-C/C-H) = 284.8 eV
FeCr2O4,iron(II) chromite,chromite; iron chromite; ferrous chromite,oxide,Cr 2p3/2,575.9,0.1,Cr³⁺ (peak 1),14,10.1016/j.apsusc.2010.10.051,C 1s (C-C/C-H) = 284.8 eV
FeCr2O4,iron(II) chromite,chromite; iron chromite; ferrous chromite,oxide,Fe 2p3/2,709.0,0.1,Fe²⁺ (peak 1),14,10.1016/j.apsusc.2010.10.051,C 1s (C-C/C-H) = 284.8 eV
FeCr2O4,iron(II) chromite,chromite; iron chromite; ferrous chromite,oxide,O 1s,530.2,0.25,O²⁻,14,10.1016/j.apsusc.2010.10.051,C 1s (C-C/C-H) = 284.8 eV
NiCr2O4,nickel chromite,nickel chromium oxide,oxide,Cr 2p3/2,575.2,0.1,Cr³⁺ (peak 1),14,10.1016/j.apsusc.2010.10.051,C 1s (C-C/C-H) = 284.8 eV
NiCr2O4,nickel chromite,nickel chromium oxide,oxide,Ni 2p3/2,853.8,0.1,Ni²⁺ (peak 1),14,10.1016/j.apsusc.2010.10.051,C 1s (C-C/C-H) = 284.8 eV
NiCr2O4,nickel chromite,nickel chromium oxide,oxide,O 1s,530.0,0.05,O²⁻,14,10.1016/j.apsusc.2010.10.051,C 1s (C-C/C-H) = 284.8 eV
Mn,manganese,manganese metal,element,Mn 2p3/2,638.6,0.1,Mn⁰ (peak 1),14,10.1016/j.apsusc.2010.10.051,Au 4f7/2 = 83.95 eV
MnO,manganese(II) oxide,manganese monoxide; manganous oxide,oxide,Mn 2p3/2,640.2,0.1,Mn²⁺ (peak 1),14,10.1016/j.apsusc.2010.10.051,C 1s (C-C/C-H) = 284.8 eV
MnO,manganese(II) oxide,manganese monoxide; manganous oxide,oxide,O 1s,529.9,0.3,O²⁻,14; 17,10.1016/j.apsusc.2010.10.051; 10.1016/j.apsusc.2017.03.205,C 1s (C-C/C-H) = 284.8 eV; C 1s (C-C/C-H) = 285.0 eV
Mn2O3,manganese(III) oxide,manganese sesquioxide; manganic oxide; bixbyite,oxide,Mn 2p3/2,640.8,0.1,Mn³⁺ (peak 1),14,10.1016/j.apsusc.2010.10.051,C 1s (C-C/C-H) = 284.8 eV
Mn2O3,manganese(III) oxide,manganese sesquioxide; manganic oxide; bixbyite,oxide,O 1s,530.0,0.3,O²⁻,14; 17,10.1016/j.apsusc.2010.10.051; 10.1016/j.apsusc.2017.03.205,C 1s (C-C/C-H) = 284.8 eV; C 1s (C-C/C-H) = 285.0 eV
MnOOH,manganese(III) oxyhydroxide,manganite; manganese oxyhydroxide; MnO(OH),hydroxide; oxide,Mn 2p3/2,640.9,0.2,Mn³⁺ (peak 1),14; 27,10.1016/j.apsusc.2010.10.051; 10.1016/j.apsusc.2015.12.159,C 1s (C-C/C-H) = 284.8 eV; Not reported
MnOOH,manganese(III) oxyhydroxide,manganite; manganese oxyhydroxide; MnO(OH),hydroxide; oxide,O 1s,530.0,0.05,O²⁻,14,10.1016/j.apsusc.2010.10.051,C 1s (C-C/C-H) = 284.8 eV
MnOOH,manganese(III) oxyhydroxide,manganite; manganese oxyhydroxide; MnO(OH),hydroxide; oxide,O 1s,531.2,0.05,OH⁻,14,10.1016/j.apsusc.2010.10.051,C 1s (C-C/C-H) = 284.8 eV
MnO2,manganese(IV) oxide,manganese dioxide; pyrolusite,oxide,Mn 2p3/2,641.9,0.1,Mn⁴⁺ (peak 1),14,10.1016/j.apsusc.2010.10.051,C 1s (C-C/C-H) = 284.8 eV
MnO2,manganese(IV) oxide,manganese dioxide; pyrolusite,oxide,O 1s,529.5,0.1,O²⁻,14,10.1016/j.apsusc.2010.10.051,C 1s (C-C/C-H) = 284.8 eV
K2MnO4,potassium manganate,potassium manganate(VI),alkali; manganate,Mn 2p3/2,643.8,0.1,Mn⁶⁺ (peak 1),14,10.1016/j.apsusc.2010.10.051,C 1s (C-C/C-H) = 284.8 eV
K2MnO4,potassium manganate,potassium manganate(VI),alkali; manganate,O 1s,530.6,0.05,O²⁻,14,10.1016/j.apsusc.2010.10.051,C 1s (C-C/C-H) = 284.8 eV
KMnO4,potassium permanganate,potassium manganate(VII),alkali; manganate,Mn 2p3/2,645.5,0.1,Mn⁷⁺ (peak 1),14,10.1016/j.apsusc.2010.10.051,C 1s (C-C/C-H) = 284.8 eV
KMnO4,potassium permanganate,potassium manganate(VII),alkali; manganate,O 1s,530.7,0.05,O²⁻,14,10.1016/j.apsusc.2010.10.051,C 1s (C-C/C-H) = 284.8 eV
Fe,iron,iron metal,element,Fe 2p3/2,706.6,0.1,Fe⁰ (peak 1),14,10.1016/j.apsusc.2010.10.051,Au 4f7/2 = 83.95 eV
FeO,iron(II) oxide,ferrous oxide; wustite; wüstite,oxide,Fe 2p3/2,708.4,0.1,Fe²⁺ (peak 1),14,10.1016/j.apsusc.2010.10.051,C 1s (C-C/C-H) = 284.8 eV
FeO,iron(II) oxide,ferrous oxide; wustite; wüstite,oxide,O 1s,530.0,0.25,O²⁻,14,10.1016/j.apsusc.2010.10.051,C 1s (C-C/C-H) = 284.8 eV
Fe2O3,iron(III) oxide,ferric oxide; hematite; maghemite; alpha-Fe2O3; gamma-Fe2O3,oxide,Fe 2p3/2,709.8,0.1,Fe³⁺ (peak 1),14,10.1016/j.apsusc.2010.10.051,C 1s (C-C/C-H) = 284.8 eV
Fe2O3,iron(III) oxide,ferric oxide; hematite; maghemite; alpha-Fe2O3; gamma-Fe2O3,oxide,O 1s,529.9,0.1,O²⁻,14,10.1016/j.apsusc.2010.10.051,C 1s (C-C/C-H) = 284.8 eV
FeOOH,iron(III) oxyhydroxide,iron oxyhydroxide; goethite; lepidocrocite; alpha-FeOOH; gamma-FeOOH,hydroxide; oxide,Fe 2p3/2,710.3,0.1,Fe³⁺ (peak 1),14,10.1016/j.apsusc.2010.10.051,C 1s (C-C/C-H) = 284.8 eV
FeOOH,iron(III) oxyhydroxide,iron oxyhydroxide; goethite; lepidocrocite; alpha-FeOOH; gamma-FeOOH,hydroxide; oxide,O 1s,529.9,0.1,O²⁻,14,10.1016/j.apsusc.2010.10.051,C 1s (C-C/C-H) = 284.8 eV
FeOOH,iron(III) oxyhydroxide,iron oxyhydroxide; goethite; lepidocrocite; alpha-FeOOH; gamma-FeOOH,hydroxide; oxide,O 1s,531.3,0.1,OH⁻,14,10.1016/j.apsusc.2010.10.051,C 1s (C-C/C-H) = 284.8 eV
Fe3O4,"iron(II,III) oxide",magnetite; ferrosoferric oxide,oxide,Fe 2p3/2,708.4,0.1,Fe²⁺ (peak 1),14,10.1016/j.apsusc.2010.10.051,C 1s (C-C/C-H) = 284.8 eV
Fe3O4,"iron(II,III) oxide",magnetite; ferrosoferric oxide,oxide,Fe 2p3/2,710.2,0.1,Fe³⁺ (peak 1),14,10.1016/j.apsusc.2010.10.051,C 1s (C-C/C-H) = 284.8 eV
Fe3O4,"iron(II,III) oxide",magnetite; ferrosoferric oxide,oxide,O 1s,530.1,0.1,O²⁻,14,10.1016/j.apsusc.2010.10.051,C 1s (C-C/C-H) = 284.8 eV
NiFe2O4,nickel ferrite,nickel iron oxide,oxide,Fe 2p3/2,709.5,0.1,Fe³⁺ (peak 1),14,10.1016/j.apsusc.2010.10.051,C 1s (C-C/C-H) = 284.8 eV
NiFe2O4,nickel ferrite,nickel iron oxide,oxide,Ni 2p3/2,854.5,0.1,Ni²⁺ (peak 1),14,10.1016/j.apsusc.2010.10.051,C 1s (C-C/C-H) = 284.8 eV
NiFe2O4,nickel ferrite,nickel iron oxide,oxide,O 1s,529.8,0.05,O²⁻,14,10.1016/j.apsusc.2010.10.051,C 1s (C-C/C-H) = 284.8 eV
FeCO3,iron(II) carbonate,siderite; ferrous carbonate,carbonate,Fe 2p3/2,709.8,0.1,Fe²⁺ (peak 1),14,10.1016/j.apsusc.2010.10.051,C 1s (C-C/C-H) = 284.8 eV
FeCO3,iron(II) carbonate,siderite; ferrous carbonate,carbonate,C 1s,290.1,0.1,CO₃²⁻,14,10.1016/j.apsusc.2010.10.051,C 1s (C-C/C-H) = 284.8 eV
Co,cobalt,cobalt metal,element,Co 2p3/2,778.1,0.1,Co⁰ (peak 1),14,10.1016/j.apsusc.2010.10.051,Au 4f7/2 = 83.95 eV
CoO,cobalt(II) oxide,cobalt monoxide; cobaltous oxide,oxide,Co 2p3/2,780.1,0.3,Co²⁺ (peak 1),14; 33,10.1016/j.apsusc.2010.10.051; 10.1021/cm0311269,C 1s (C-C/C-H) = 284.8 eV; C 1s (C-C/C-H) = 285.0 eV
CoO,cobalt(II) oxide,cobalt monoxide; cobaltous oxide,oxide,O 1s,529.8,0.3,O²⁻,14; 33,10.1016/j.apsusc.2010.10.051; 10.1021/cm0311269,C 1s (C-C/C-H) = 284.8 eV; C 1s (C-C/C-H) = 285.0 eV
Co(OH)2,cobalt(II) hydroxide,cobalt hydroxide; cobaltous hydroxide,hydroxide,Co 2p3/2,780.4,0.1,Co²⁺ (peak 1),14,10.1016/j.apsusc.2010.10.051,C 1s (C-C/C-H) = 284.8 eV
Co(OH)2,cobalt(II) hydroxide,cobalt hydroxide; cobaltous hydroxide,hydroxide,O 1s,531.1,0.05,OH⁻,14,10.1016/j.apsusc.2010.10.051,C 1s (C-C/C-H) = 284.8 eV
CoOOH,cobalt(III) oxyhydroxide,cobalt oxyhydroxide; CoO(OH),hydroxide; oxide,Co 2p3/2,780.1,0.1,Co³⁺ (peak 1),14,10.1016/j.apsusc.2010.10.051,C 1s (C-C/C-H) = 284.8 eV
Co3O4,"cobalt(II,III) oxide",cobalt oxide; tricobalt tetroxide,oxide,Co 2p3/2,779.6,0.1,Co²⁺/Co³⁺ (peak 1),14,10.1016/j.apsusc.2010.10.051,C 1s (C-C/C-H) = 284.8 eV
Co3O4,"cobalt(II,III) oxide",cobalt oxide; tricobalt tetroxide,oxide,O 1s,530.0,0.1,O²⁻,14,10.1016/j.apsusc.2010.10.051,C 1s (C-C/C-H) = 284.8 eV
LiMn2O4,lithium manganese oxide spinel,LMO; lithium manganate,alkali; oxide,Mn 2p3/2,641.1,0.2,Mn³⁺ (peak 1),15,10.1016/j.electacta.2015.08.145,C 1s (C-C/C-H) = 285.0 eV
LiMn2O4,lithium manganese oxide spinel,LMO; lithium manganate,alkali; oxide,O 1s,529.9,0.2,O²⁻,15,10.1016/j.electacta.2015.08.145,C 1s (C-C/C-H) = 285.0 eV
Li1.25Mn1.75O4,lithium-rich manganese oxide spinel,overlithiated manganese spinel,alkali; oxide,Mn 2p3/2,641.1,0.2,Mn³⁺ (peak 1),15,10.1016/j.electacta.2015.08.145,C 1s (C-C/C-H) = 285.0 eV
Li1.25Mn1.75O4,lithium-rich manganese oxide spinel,overlithiated manganese spinel,alkali; oxide,O 1s,529.9,0.2,O²⁻,15,10.1016/j.electacta.2015.08.145,C 1s (C-C/C-H) = 285.0 eV
Li1.2Mn1.8O4,lithium-rich manganese oxide spinel,overlithiated manganese spinel,alkali; oxide,Mn 2p3/2,641.1,0.2,Mn³⁺ (peak 1),15,10.1016/j.electacta.2015.08.145,C 1s (C-C/C-H) = 285.0 eV
Li1.2Mn1.8O4,lithium-rich manganese oxide spinel,overlithiated manganese spinel,alkali; oxide,O 1s,529.9,0.2,O²⁻,15,10.1016/j.electacta.2015.08.145,C 1s (C-C/C-H) = 285.0 eV
LiMn1.6Ni0.4O4,lithium manganese nickel oxide,LNMO,alkali; oxide,Mn 2p3/2,641.2,0.15,Mn³⁺ (peak 1),16,10.1021/jp5001573,C 1s (C-C/C-H) = 285.0 eV
LiMn1.6Ni0.4O4,lithium manganese nickel oxide,LNMO,alkali; oxide,Mn 2p3/2,642.3,0.15,Mn⁴⁺ (peak 1),16,10.1021/jp5001573,C 1s (C-C/C-H) = 285.0 eV
Li2MnO3,lithium manganese oxide,lithium manganate,alkali; oxide,Mn 2p3/2,642.2,0.2,Mn⁴⁺,17,10.1016/j.apsusc.2017.03.205,C 1s (C-C/C-H) = 285.0 eV
Li2MnO3,lithium manganese oxide,lithium manganate,alkali; oxide,O 1s,529.9,0.2,O²⁻,17,10.1016/j.apsusc.2017.03.205,C 1s (C-C/C-H) = 285.0 eV
Fe2(MoO4)3,iron(III) molybdate,ferric molybdate; iron molybdate,molybdate,Fe 2p3/2,711.6,0.4,Fe³⁺ (peak 1),18; 19,10.1016/j.jpowsour.2016.12.117; 10.1016/j.jallcom.2017.11.231,C 1s (C-C/C-H) = 285.0 eV; Not reported
Fe2(MoO4)3,iron(III) molybdate,ferric molybdate; iron molybdate,molybdate,Mo 3d5/2,232.4,0.15,Mo⁶⁺,18; 19,10.1016/j.jpowsour.2016.12.117; 10.1016/j.jallcom.2017.11.231,C 1s (C-C/C-H) = 285.0 eV; Not reported
Fe2(MoO4)3,iron(III) molybdate,ferric molybdate; iron molybdate,molybdate,O 1s,530.7,0.3,O²⁻,18; 19,10.1016/j.jpowsour.2016.12.117; 10.1016/j.jallcom.2017.11.231,C 1s (C-C/C-H) = 285.0 eV; Not reported
Sb,antimony,antimony metal; metallic antimony,element,Sb 3d5/2,528.5,0.15,Sb⁰,20,10.1016/j.jpowsour.2014.09.037,C 1s (C-C/C-H) = 285.0 eV
